Repository: TomKlootwijk/TomKlootwijkVentureCorp

# Arie Klootwijk - SE 301 717 B research package

Prepared for Tom Klootwijk, 14 August 2026.

## Purpose

This package examines what Arie Klootwijk and his co-inventors were actually developing in the patent family beginning with the 15 June 1959 Netherlands priority filing and represented here by Swedish patent SE 301 717 B.

The package was assembled to test a specific hypothesis: whether the patent's `SO2` language and its insistence on a nearly equimolar dihydroxy/diepoxide feed concealed a radically different technology beneath ordinary applications such as fibres, moulding and extrusion.

## Core conclusion

The evidence does **not** support a disguised sulfur-dioxide release, biological-sulfur, ion-exchange or unrelated catalytic technology. In this patent, `SO2` is a neutral diaryl-sulfone bridge, `Ar-S(=O)2-Ar`, covalently built into the monomers and polymer backbone.

The real advance is nevertheless unusually forward-looking. The inventors combined:

- a rigid, polar sulfone bridge for thermal and mechanical performance;
- bifunctional phenol/epoxide ring-opening to make a **linear poly(hydroxy ether)** rather than a cured epoxy network;
- near-equivalent functional-group balance to control step-growth molecular weight and end groups;
- dry, pure reactants and substantially water-free phenolate catalysis;
- polar, nonreactive solvents chosen to prevent premature crystallisation or precipitation; and
- deliberate stopping/end-group control after the desired molecular weight had been reached.

This amounts to an early **reactive high-performance thermoplastic platform**. It can be processed as a thermoplastic while retaining a secondary hydroxyl group at every epoxide-opening event, giving adhesion, hydrogen bonding, blend compatibility and possible later crosslinking or derivatisation.

## Strongest modern application readings

The most evidence-supported application families are:

1. dielectric, adhesive and build-up films for electronics;
2. coatings, primers and hot-melt/reactive adhesives;
3. thermoplastic tougheners and reactive interlayers in epoxy/composite systems;
4. moulded, extruded or fibre products with a higher thermal window than conventional BPA phenoxy;
5. corrosion-resistant and barrier layers; and
6. membrane blends or bio-device interfaces as research hypotheses requiring substantial qualification.

Direct implants, drug delivery, intrinsic ion exchange, proton-exchange membranes and SO2 storage/release are unsupported by the patent record.

## Directory map

- `00_Review/` - the 36-page technical review PDF, complete Markdown source, LaTeX styling and component source sections.
- `01_Original_and_Translation/` - the original Swedish facsimile and the unofficial English translation in PDF and text form.
- `02_Patent_Family/` - the product-focused U.S. counterpart, US 3,364,178 A, plus a family note.
- `03_Follow_On_and_Context/` - later patents used to assess crosslinking, established phenoxy uses, PCB films, membrane blends and the distinction from fully aromatic polysulfones.
- `04_Data/` - extracted historical data, claims mapping, family metadata, application ranking and Carothers calculations in CSV form.
- `05_Figures/` - all report figures and the Python figure-generation script.
- `06_Analysis/` - modular technical analyses of chemical identity, mechanism, equimolarity, applications, evidence limits and a modern validation programme.
- `07_References/` - bibliography and source/method notes.
- `LICENSE_AND_USE_NOTES.txt` - use, safety, legal and privacy limitations.
- `MANIFEST.txt` and `SHA256SUMS.txt` - package inventory and file-integrity hashes.

## Recommended reading order

1. `00_Review/Arie_Klootwijk_SE301717B_Technical_Review.pdf`
2. `00_Review/Executive_Summary.md`
3. `06_Analysis/chemical_identity_and_mechanism.md`
4. `06_Analysis/equimolarity_notes.md`
5. `06_Analysis/application_analysis.md`
6. `06_Analysis/critical_evidence_audit.md`
7. `06_Analysis/reproduction_and_validation_program.md`

## Evidence and interpretation discipline

The package distinguishes:

- statements directly supported by the original patent and its U.S. counterpart;
- later industrial or scientific context;
- polymer-chemistry calculations; and
- new hypotheses that require experiments.

The presence of a later patent in the package shows relevance or technological lineage, not necessarily direct commercial continuity from the 1959 work.

## Safety and regulatory note

The historical chemistry involves epoxides, strong bases, hot polar solvents, inert-gas operation and potentially pressurised apparatus. The proposed validation programme is a research framework, not a turnkey synthesis protocol. Any reproduction requires competent personnel, appropriate containment and a formal hazard review.

File: Klootwijk/Arie_Klootwijk_SE301717B_Research_Package/Arie_Klootwijk_SE301717B_Research_Package/06_Analysis/application_analysis.md
# Application analysis

## Evidence tiers

The applications below are separated into three evidence tiers.

1. **Directly supported**: stated or demonstrated in the Klootwijk patent or its U.S. counterpart.
2. **Technologically supported extrapolation**: supported by later patents or established use of closely related phenoxy / BPS high-molecular-weight epoxy chemistry.
3. **Research hypothesis**: chemically plausible, but the exact Klootwijk polymer has not been validated for the use.

## Highest-confidence uses

### High-temperature films, molded parts, fibres and extrusions

The original patent directly identifies threads, fibres, casting, extrusion, injection molding and rolling. Its examples show hot pressing, high yield stress, substantial impact performance above a molecular-weight threshold, a heat-distortion temperature of 154 C for the all-sulfone example, and a crystalline melt near 230 C. These data support a genuine engineering-thermoplastic objective.

### Coatings, primers, laminating resins and adhesives

The repeat chain contains abundant secondary hydroxyl groups and aromatic ether/sulfone segments. Closely related linear poly(hydroxy ethers), commonly called phenoxy resins, are used for coatings, laminates, primers, hot-melt adhesives, wire varnishes and resin modification. Hydroxyl groups provide substrate interaction and can be crosslinked with isocyanate, melamine-formaldehyde, phenolic or related chemistry. The sulfone version should be screened where a higher glass transition or heat resistance is valuable.

### Electrical and printed-circuit dielectric films

A later patent on high-molecular-weight BPS epoxy resins uses essentially the same difunctional-epoxy plus BPS design space for printed-circuit-board build-up insulating film. It reports molecular weights of 10,000-200,000, BPS-rich compositions, a Tg up to about 155 C and lower thermal expansion than conventional high-molecular-weight epoxy. This is the strongest concrete modern validation of the platform.

### Toughener, rheology modifier and reactive interlayer for epoxy composites

A high-molecular-weight linear epoxy/phenoxy phase can increase film strength, impact resistance, flexibility and adhesion while retaining compatibility with epoxy formulations. The pendant hydroxyls enable coupling to thermoset matrices. A later Shell patent deliberately converts linear diphenol-diepoxide units into lightly crosslinked thermoplastic/thermoset hybrids through the secondary hydroxyls. For carbon-fibre laminates, copper-clad laminates, structural adhesives and protective coatings, this is a highly plausible continuation of the original idea.

## Medium-confidence uses

### Barrier and multilayer films

Phenoxy films are known for oxygen-barrier and heat-seal behavior, while the Klootwijk material adds a rigid polar sulfone. The combination could be useful as a thin functional layer or tie layer. The patent does not report gas transmission, moisture-vapor transmission, taste/odor, migration or long-term hydrolysis. Food-contact or biomedical packaging would require exceptionally rigorous BPS and oligomer extractables work.

### Corrosion-resistant and chemically resistant coatings

The patent reports immersion in water, 5% sodium hydroxide and 5% sulfuric acid without an observed chemical change, although liquid uptake reached roughly 5 wt%. Related phenoxy resins are strong coating binders. A modern program should measure adhesion and mechanical retention after exposure rather than relying on visual chemical stability.

### Membrane blend modifier

A later patent demonstrates filtration membranes made from blends of polyethersulfone and a phenoxy resin, including sterile vent filtration for fermentation tanks. The exact Klootwijk BPS poly(hydroxy ether) was not tested there. Its higher polarity, hydroxyl density, solvent compatibility and thermal sealability make it a credible blend candidate, but pore formation, fouling, extractables and sterilization stability would have to be measured.

### Reactive additive-manufacturing feedstock

A thermoplastic that can be shaped first and crosslinked second is conceptually attractive for printed electronics, hot-melt deposition or composite additive manufacturing. The original polymer's 230-290 C processing range and the observed intrinsic-viscosity loss during 290 C pressing make melt stability a decisive unknown.

## Bioengineering-facing hypotheses

### Functionalizable biosensor or microfluidic surfaces

Secondary hydroxyls offer handles for surface activation or grafting. A sulfone-rich aromatic backbone may offer dimensional and thermal stability. However, the patent contains no protein-adsorption, sterilization, cytotoxicity or extractables data. Use should begin with non-contact device layers or external components, not implantation.

### Bioprocess and sterile-filtration components

The material could be investigated as a toughening or heat-sealing component in a PES membrane blend, or as a robust housing/adhesive layer. Related phenoxy/PES membrane art supports the concept, but the exact polymer's water uptake and possible BPS residuals are major design constraints.

### Chromatography support or affinity membrane

Hydroxyl-rich polymers can be derivatized, and phase-inversion processing might create porous structures. This is a research hypothesis only. Neutral hydroxyl and sulfone groups do not themselves create ion-exchange capacity.

## Low-confidence or unsupported interpretations

### Proton-exchange or ion-exchange membrane

The diaryl `SO2` bridge is neutral. It is not a sulfonic acid or sulfonate. Ion conductivity would require a separate chemical modification such as post-sulfonation, which creates a materially different polymer and may compromise hydrolytic stability.

### SO2 gas storage, release or biological sulfur-dioxide signaling

Nothing in the patent supports controlled SO2 release. The sulfur is covalently locked in a diaryl sulfone. Thermal decomposition chemistry is not a functional release mechanism and was not claimed or tested.

### Implant, scaffold or drug-delivery material

There is no evidence of biocompatibility, biodegradation, sterilization, extractables or chronic exposure safety. Modern concern about residual bisphenol S makes direct biological-contact use a high-barrier proposition until proven otherwise.

## Practical ranking

| Application | Evidence | Confidence | Main unresolved issue |
|---|---|---:|---|
| PCB dielectric/adhesive film | later same-chemistry patent | High | dielectric loss, ionic contamination, modern processability |
| Coating/primer/adhesive | phenoxy class + pendant OH | High | solvent system, cure window, residuals |
| Epoxy/composite toughener | mechanism + later Shell hybrid | High | phase behavior and cure kinetics |
| Molded/extruded high-temperature part | original patent | High | long-term creep and oxidative aging |
| Fibre/filament | original patent | High | spinning window and hydrothermal stability |
| Corrosion-resistant coating | class evidence + immersion | Medium-high | property retention after exposure |
| Barrier/tie-layer film | phenoxy class | Medium | migration and moisture sensitivity |
| PES membrane blend modifier | related membrane patent | Medium | pore morphology, fouling, leachables |
| Printed/reactive thermoplastic | platform logic | Medium-low | 230-290 C melt stability |
| Biosensor/microfluidic surface | functionalizable OH | Medium-low | sterilization, adsorption, extractables |
| Ion-exchange membrane | only after new chemistry | Low | neutral backbone, requires sulfonation |
| Implant/scaffold | no direct support | Low | biocompatibility and BPS residuals |
| SO2 release/storage | chemically mismatched | Unsupported | SO2 is a stable covalent bridge |

File: Klootwijk/Arie_Klootwijk_SE301717B_Research_Package/Arie_Klootwijk_SE301717B_Research_Package/06_Analysis/chemical_identity_and_mechanism.md
# Chemical identity and mechanism

## Bottom-line identification

The preferred material in SE 301 717 B is best described as a **sulfone-containing linear poly(hydroxy ether)**, or more specifically a **bisphenol-S poly(hydroxy ether)** when both preferred monomers are used. In later terminology it sits in the phenoxy-resin / high-molecular-weight epoxy family. It is not the same polymer as commercial polysulfone (PSU) or polyethersulfone (PESU), even though all contain diaryl-sulfone motifs.

The preferred feed pair is:

- **4,4'-sulfonyldiphenol**, historically called p,p'-diphenylol sulfone and now commonly called **bisphenol S (BPS)**; and
- its **diglycidyl ether (DGE-BPS)**, a bifunctional diepoxide.

A base generates or transfers phenoxide. Phenoxide attacks an epoxide ring, normally at its less substituted carbon. Ring opening forms an aryl-ether bond and a secondary alkoxide, which is proton-transferred to a secondary alcohol while another phenoxide is generated. Repetition links two difunctional monomers into an almost linear chain.

A generic segment is:

`-[Ar-O-CH2-CH(OH)-CH2-O-Ar']-n`

where `Ar` and/or `Ar'` contains the neutral diaryl-sulfone bridge `Ar-S(=O)2-Ar`.

\begin{center}
\includegraphics[width=0.98\textwidth]{../05_Figures/figure_01_reaction_concept.png}
\end{center}

## Why this is an "epoxy" that remains thermoplastic

In conventional epoxy curing, epoxides react with multifunctional hardeners and form a three-dimensional network. Here, each principal monomer is nominally **difunctional**, and the patent aims for a nearly 1:1 balance of the two complementary functions. The ideal result is therefore a long, linear chain that softens and flows on heating rather than an infinite network.

Each epoxide opening creates a pendant secondary hydroxyl group. That has two consequences:

1. the polymer is polar, adhesive and capable of hydrogen bonding; and
2. it retains latent reactivity. Those hydroxyls can later be crosslinked or derivatized, and residual epoxide can react with them under stronger conditions.

The original patent tries to suppress unwanted side reactions and branching by choosing nonreactive solvents, excluding water and oxygen, controlling monomer purity, and stopping the reaction at the desired viscosity. A later Shell patent explicitly used the same family of linear diphenol-diepoxide units and lightly crosslinked them through the resulting secondary hydroxyl groups. That later development does not prove a concealed intention in 1959, but it validates the platform interpretation.

## The subtle role of the monosodium BPS "catalyst"

The patent states that any dihydric phenol present as a salt must be counted as dihydroxy compound when calculating the molar ratio. This makes the examples more subtle than a casual reading suggests.

Example 1 charges:

- 1.00 mol DGE-BPS;
- 0.97 mol neutral BPS; and
- 0.05 mol monosodium BPS.

On the patent's own accounting, the effective BPS-derived feed is `0.97 + 0.05 = 1.02 mol` per `1.00 mol` diepoxide, at the phenol-rich edge of the preferred range. Example 6 uses the same effective ratio. Example 5 is essentially balanced at about 1.002:1 if its 0.002 mol sodium salt is included.

The salt is catalytic in the sense that phenoxide character can be transferred through proton exchange, but the BPS molecule carrying sodium is itself a difunctional species that can be incorporated. It therefore affects both kinetics and end-group/stoichiometric bookkeeping.

## What can break linearity or cap chains

The ideal AA + BB model is only an approximation. Important deviations include:

- **water and alcohols**, which can open epoxides or create monofunctional ends;
- **hydrolyzable chloride and alpha-glycol impurities** in glycidyl ethers;
- **mono-functional phenols or epoxides**, including impurities;
- **o,p'-BPS isomer**, which changes geometry and may disrupt regularity, packing or effective functionality;
- **epoxide homopolymerization** or alkoxide attack on residual epoxide, which can branch;
- **secondary-hydroxyl/epoxide reaction**, especially with epoxide excess or harsher catalysis;
- **premature crystallization**, which physically removes growing chains from the reactive solution; and
- **thermal chain scission or rearrangement** during high-temperature pressing.

The patent's solvent, dryness, purity and temperature requirements can therefore be read as one integrated strategy: keep both functional groups chemically available and keep the growing chains physically mobile until the desired molecular weight is reached.

## Distinction from PSU and PESU

Commercial aromatic polysulfones are generally made by nucleophilic aromatic substitution between a bisphenolate and an activated aromatic dihalide such as 4,4'-dichlorodiphenyl sulfone. Their backbones are highly aromatic and contain aryl-ether and aryl-sulfone bonds, but no regularly spaced hydroxypropyl segments.

Klootwijk's preferred polymer instead contains:

- aliphatic `-CH2-CH(OH)-CH2-` units created by epoxide opening;
- a secondary hydroxyl at every ring-opening event;
- potentially greater water affinity and chemical functionalizability; and
- a lower-temperature, more chemically reactive route than a fully aromatic SNAr polymerization.

Calling the material simply "polysulfone" would therefore erase the feature that is most technologically interesting: it is a **reactive engineering thermoplastic** rather than only a heat-resistant fully aromatic thermoplastic.

File: Klootwijk/Arie_Klootwijk_SE301717B_Research_Package/Arie_Klootwijk_SE301717B_Research_Package/06_Analysis/critical_evidence_audit.md
# Critical evidence audit

## What the patent proves reasonably well

- A BPS/DGE-BPS system can be driven to a high enough intrinsic viscosity to form a strong, melt-processable thermoplastic.
- Keeping the polymer dissolved until greater molecular weight is reached materially improves impact behavior.
- Sulfone-containing monomer choices give higher softening and thermal performance than the BPA-only comparison in the U.S. counterpart.
- The material can be pressed into plates and can survive short-term exposure to 160 C without loss of yield stress.
- Strongly acidic and alkaline aqueous media are absorbed but did not cause an obvious chemical change in the historical test.
- The process is sensitive to solvent, water, purity, isomer composition, chloride and the reaction's physical state.

## What it does not prove

The patent is not a modern materials qualification package. It provides no:

- absolute molecular weights or molecular-weight distributions by SEC/GPC;
- end-group quantification or branching analysis;
- NMR, FTIR or elemental confirmation of repeat structure;
- statistically replicated mechanical data or uncertainty estimates;
- creep, fatigue, fracture-toughness or environmental stress-cracking data;
- dielectric constant, dielectric loss, breakdown strength or ionic-conductivity data;
- oxygen index, UL-94 or smoke/toxic-gas results;
- oxygen- or water-vapor-transmission data;
- hydrolytic aging, autoclave, gamma, electron-beam or EtO sterilization testing;
- extractables/leachables or residual monomer/oligomer data;
- cytotoxicity, sensitization, irritation or implantation data; or
- direct commercial application evidence.

## Important alternative readings of the reported data

### Yield stress after 160 C aging

Yield stress rises from 770 to 1,000 kgf/cm2 after 24 hours and remains there through 100 hours. This could reflect useful annealing or crystallization, but higher yield stress alone can also accompany reduced ductility or embrittlement. Impact and elongation after aging were not reported.

### "Chemical resistance" versus liquid uptake

After 14 days, mass gain is about 5.1-5.6 wt% in water, 5% NaOH and 5% sulfuric acid. The statement that no chemical change occurred is encouraging but does not establish dimensional stability, retained mechanical properties, molecular-weight retention or absence of extractables.

### Intrinsic viscosity loss during pressing

Example 4 falls from intrinsic viscosity 1.37 to 1.29 after pressing at 290 C, a decrease of about 5.8%. Without replicate measurements, the difference cannot be assigned definitively to chain scission. It is nevertheless a clear reason to map residence-time and temperature stability before modern melt processing.

### Crystallization as both failure mode and property

The invention prevents **premature** crystallization during chain growth. The final all-sulfone product is reported as crystalline, birefringent and melting near 230 C. Thus crystallinity is not rejected; its timing is controlled. Modern work should separate reaction-induced precipitation, equilibrium crystallinity, annealing and degradation.

### Sulfone comparison is compelling but not perfectly isolated

In the U.S. Table 1, the first three polymers have intrinsic viscosities 0.57, 0.67 and 0.70 as sulfone content increases. The corresponding rise in yield, impact and Vicat is consistent with a real sulfone effect, and the patent states that interpretation. Still, molecular weight also changes, so a modern controlled series should match molecular weight and thermal history before attributing the full effect to structure.

## The "hidden revolution" hypothesis, tested

| Hypothesis | Evidence for | Evidence against / limitation | Finding |
|---|---|---|---|
| The SO2 motif was a coded gas-release or biological-sulfur concept | none in claims, examples or family | covalent neutral diaryl sulfone; all work concerns polymer properties | Rejected |
| Equimolarity concealed a special self-assembly principle | narrow ratio, striking property threshold | exactly predicted by step-growth stoichiometry; repeated in later patents | Rejected as concealment; accepted as critical molecular-weight control |
| The ordinary uses hide a broader reactive platform | pendant OH, linear epoxy thermoplastic, later crosslinking patent | original never claims biological or dynamic functions | Partly supported: platform broader than the listed moulding/fibre examples |
| The work anticipated high-performance sulfone engineering plastics | early priority, thermal/impact data, sulfone comparison | chemistry is not the later fully aromatic PSU/PESU route | Supported, with a distinct material class |
| It anticipated electronics-grade BPS phenoxy/epoxy films | later BPS high-MW epoxy PCB patent, similar purity/ratio logic | no proof of direct commercial continuity | Strong technological lineage, not proven product lineage |

## Overall evidentiary conclusion

The document is not an obfuscated patent for a different field. Its real advance is visible in plain chemistry but easy to underestimate: it treats solubility, phase behavior, water, purity, equivalent balance and end-group chemistry as a single high-molecular-weight process window. The later industrial record supports that interpretation.

\begin{center}
\includegraphics[width=0.90\textwidth]{../05_Figures/figure_06_application_confidence.png}
\end{center}

File: Klootwijk/Arie_Klootwijk_SE301717B_Research_Package/Arie_Klootwijk_SE301717B_Research_Package/06_Analysis/reproduction_and_validation_program.md
# Modern reproduction and validation program

## Objective

Recreate the three most informative architectures, quantify the relationship between stoichiometry, conversion, topology and properties, and decide whether the BPS poly(hydroxy ether) is most promising as a free thermoplastic, a reactive film/adhesive, a thermoset toughener or a membrane blend component.

This is a research plan, not a turnkey operating procedure. A competent laboratory should perform a formal hazard review for epoxides, strong bases, hot polar solvents, pressure and oxygen exclusion before execution.

## Phase 1 - identity, purity and analytical standards

### Monomers

Characterize BPS and DGE-BPS before polymerization:

- BPS 4,4'/2,4' isomer ratio by HPLC or quantitative NMR;
- water by Karl Fischer titration;
- DSC melting profile and impurity shoulders;
- DGE-BPS epoxy equivalent;
- hydrolyzable and total chlorine;
- alpha-glycol and other ring-opened impurity content;
- LC-MS profile of low-level monofunctional or oligomeric species; and
- metals by ICP-MS when electrical or biological uses are contemplated.

Prepare analytical standards for BPS, DGE-BPS and representative low oligomers so that later extractables work is quantitative rather than merely qualitative.

### Benchmark architecture set

Use a 2 x 2 monomer matrix:

1. BPA + DGEBA: no sulfone control;
2. BPS + DGEBA: sulfone in the diphenol only;
3. BPA + DGE-BPS: sulfone in the diepoxide only; and
4. BPS + DGE-BPS: sulfone in both monomers.

This mirrors the logic of the U.S. comparison and separates sulfone dose from molecular weight.

## Phase 2 - stoichiometry and process-window design

### Effective ratios

Run effective dihydroxy:diepoxy ratios of approximately 0.98, 0.99, 1.00, 1.01 and 1.02, explicitly counting any phenol present as catalyst salt. Include a controlled monofunctional end-capper series.

### Catalyst series

Start with anhydrous monosodium BPS to reproduce the patent. Then compare low-residue alternatives appropriate to the intended application. For electronic use, catalyst-derived Na, N and P must be tracked. For biological use, all catalytic residues and counterions must be included in the extractables assessment.

### Solvent and phase-state series

Reproduce acetophenone and sulfolane conditions, then evaluate a smaller modern solvent set selected by:

- ability to dissolve both monomers and the growing polymer;
- chemical inertness toward epoxide and phenol;
- boiling point and pressure requirements;
- dielectric behavior at reaction temperature;
- ease of polymer isolation and solvent removal; and
- worker and environmental risk.

Measure turbidity or light scattering during reaction. The central patent claim can be tested directly by correlating the onset of phase separation with molecular weight and final toughness.

### In-process monitoring

Use complementary measurements:

- ATR-FTIR or Raman for epoxide conversion;
- reaction calorimetry for heat release and rate changes;
- online or frequent-sample rheology/solution viscosity;
- SEC/GPC with multi-angle light scattering where solubility allows;
- quantitative NMR for end groups at lower molecular weight; and
- mass balance on isolated polymer and soluble oligomer fractions.

## Phase 3 - molecular architecture

For each material determine:

- Mn, Mw and dispersity;
- intrinsic viscosity in the historical DMF method for bridge-to-patent comparability;
- branching index using SEC-viscometry or light-scattering methods;
- residual epoxide and phenolic/secondary OH content;
- soluble gel fraction and evidence of microgel;
- repeat structure by NMR and FTIR;
- crystallinity and polymorph by WAXS/DSC; and
- chain-end identity after deliberate phenol-rich or epoxide-rich feeds.

A decisive experiment is to compare the patent's effective 1.02:1 Example-1 feed with a nominal 0.97:1 feed that ignores catalyst-bound BPS. The two should produce different end-group balances and ideal molecular-weight ceilings.

## Phase 4 - thermal and mechanical qualification

### Thermal

- DSC and modulated DSC for Tg, melting and recrystallization;
- DMA for storage modulus, tan delta and service-temperature window;
- TGA in nitrogen and air;
- isothermal melt rheology at 230, 250 and 290 C;
- molecular-weight retention after controlled residence times;
- heat-distortion and Vicat tests using current methods; and
- physical-aging and annealing studies near 160 C.

### Mechanical

- tensile stress-strain with modulus, yield, break and toughness;
- notched and unnotched impact;
- fracture toughness;
- creep and stress relaxation at elevated temperature;
- fatigue and environmental stress cracking; and
- property retention after water, base, acid and humidity exposure.

A modern study should not treat increasing yield stress after annealing as automatically beneficial. Ductility, impact and fracture behavior must be measured in parallel.

## Phase 5 - application modules

### Electronics and dielectric film

Measure:

- film formation and copper adhesion;
- dielectric constant and loss versus frequency and humidity;
- volume/surface resistivity and breakdown strength;
- thermal expansion and warpage in laminate stacks;
- ionic contamination, especially Na, chloride, N and P residues;
- laser-drill/desmear compatibility; and
- solder-reflow and pressure-cooker aging.

### Coating, adhesive and composite matrix

Evaluate:

- lap shear and peel on aluminium, steel, copper, glass and carbon fibre;
- hot-melt open time and melt viscosity;
- crosslinking with representative blocked isocyanate or other OH-reactive chemistry;
- cure conversion and network density;
- phase behavior when blended into epoxy thermosets; and
- interlaminar fracture toughness in composite coupons.

### Barrier and membrane

For dense films measure OTR, CO2 transmission and WVTR under dry and humid conditions. For phase-inversion or electrospun membranes measure pore size, porosity, tensile strength, flux, protein adsorption, fouling, cleanability and sealability. Blend studies with PES should include phase diagrams and leachable fractions.

### Bioengineering and bioprocess

Before direct biological contact:

- perform exhaustive and simulated-use extractions;
- quantify BPS, DGE-BPS, oligomers and reaction by-products by LC-MS/MS and high-resolution MS;
- quantify residual solvents and metals;
- test chemical and molecular-weight change after intended sterilization cycles;
- conduct risk-based biological evaluation under the applicable ISO 10993 framework; and
- use worst-case surface-area-to-volume and time/temperature conditions.

## Phase 6 - decision logic

A useful modern material should satisfy a role-specific benchmark, not simply reproduce a 1959 recipe.

- **Free thermoplastic:** stable melt window, reproducible molecular weight, toughness and creep performance competitive with an incumbent.
- **Reactive film/adhesive:** high film strength and adhesion, controlled crosslinking, low ionic and low-molecular-weight residue.
- **Thermoset toughener:** predictable miscibility/phase separation and a measurable fracture-toughness gain without unacceptable Tg loss.
- **Membrane blend:** improved toughness or sealability without flux, fouling or leachables penalty.
- **Bio-contact material:** extractables and biological risk acceptable for the exact exposure route; otherwise restrict use to non-contact structural or device layers.

## Most informative first experiment

A compact first campaign would make the four benchmark architectures at matched absolute molecular weight, then compare Tg/Vicat, water uptake, dielectric behavior, impact and adhesion. Matching molecular weight is crucial: it would distinguish the chemical contribution of the sulfone bridge from the molecular-weight contribution that partially confounds the historical Table 1.
