Repository: TomKlootwijk/TomKlootwijkVentureCorp

# Arie Klootwijk - SE 301 717 B research package

Prepared for Tom Klootwijk, 14 August 2026.

## Purpose

This package examines what Arie Klootwijk and his co-inventors were actually developing in the patent family beginning with the 15 June 1959 Netherlands priority filing and represented here by Swedish patent SE 301 717 B.

The package was assembled to test a specific hypothesis: whether the patent's `SO2` language and its insistence on a nearly equimolar dihydroxy/diepoxide feed concealed a radically different technology beneath ordinary applications such as fibres, moulding and extrusion.

## Core conclusion

The evidence does **not** support a disguised sulfur-dioxide release, biological-sulfur, ion-exchange or unrelated catalytic technology. In this patent, `SO2` is a neutral diaryl-sulfone bridge, `Ar-S(=O)2-Ar`, covalently built into the monomers and polymer backbone.

The real advance is nevertheless unusually forward-looking. The inventors combined:

- a rigid, polar sulfone bridge for thermal and mechanical performance;
- bifunctional phenol/epoxide ring-opening to make a **linear poly(hydroxy ether)** rather than a cured epoxy network;
- near-equivalent functional-group balance to control step-growth molecular weight and end groups;
- dry, pure reactants and substantially water-free phenolate catalysis;
- polar, nonreactive solvents chosen to prevent premature crystallisation or precipitation; and
- deliberate stopping/end-group control after the desired molecular weight had been reached.

This amounts to an early **reactive high-performance thermoplastic platform**. It can be processed as a thermoplastic while retaining a secondary hydroxyl group at every epoxide-opening event, giving adhesion, hydrogen bonding, blend compatibility and possible later crosslinking or derivatisation.

## Strongest modern application readings

The most evidence-supported application families are:

1. dielectric, adhesive and build-up films for electronics;
2. coatings, primers and hot-melt/reactive adhesives;
3. thermoplastic tougheners and reactive interlayers in epoxy/composite systems;
4. moulded, extruded or fibre products with a higher thermal window than conventional BPA phenoxy;
5. corrosion-resistant and barrier layers; and
6. membrane blends or bio-device interfaces as research hypotheses requiring substantial qualification.

Direct implants, drug delivery, intrinsic ion exchange, proton-exchange membranes and SO2 storage/release are unsupported by the patent record.

## Directory map

- `00_Review/` - the 36-page technical review PDF, complete Markdown source, LaTeX styling and component source sections.
- `01_Original_and_Translation/` - the original Swedish facsimile and the unofficial English translation in PDF and text form.
- `02_Patent_Family/` - the product-focused U.S. counterpart, US 3,364,178 A, plus a family note.
- `03_Follow_On_and_Context/` - later patents used to assess crosslinking, established phenoxy uses, PCB films, membrane blends and the distinction from fully aromatic polysulfones.
- `04_Data/` - extracted historical data, claims mapping, family metadata, application ranking and Carothers calculations in CSV form.
- `05_Figures/` - all report figures and the Python figure-generation script.
- `06_Analysis/` - modular technical analyses of chemical identity, mechanism, equimolarity, applications, evidence limits and a modern validation programme.
- `07_References/` - bibliography and source/method notes.
- `LICENSE_AND_USE_NOTES.txt` - use, safety, legal and privacy limitations.
- `MANIFEST.txt` and `SHA256SUMS.txt` - package inventory and file-integrity hashes.

## Recommended reading order

1. `00_Review/Arie_Klootwijk_SE301717B_Technical_Review.pdf`
2. `00_Review/Executive_Summary.md`
3. `06_Analysis/chemical_identity_and_mechanism.md`
4. `06_Analysis/equimolarity_notes.md`
5. `06_Analysis/application_analysis.md`
6. `06_Analysis/critical_evidence_audit.md`
7. `06_Analysis/reproduction_and_validation_program.md`

## Evidence and interpretation discipline

The package distinguishes:

- statements directly supported by the original patent and its U.S. counterpart;
- later industrial or scientific context;
- polymer-chemistry calculations; and
- new hypotheses that require experiments.

The presence of a later patent in the package shows relevance or technological lineage, not necessarily direct commercial continuity from the 1959 work.

## Safety and regulatory note

The historical chemistry involves epoxides, strong bases, hot polar solvents, inert-gas operation and potentially pressurised apparatus. The proposed validation programme is a research framework, not a turnkey synthesis protocol. Any reproduction requires competent personnel, appropriate containment and a formal hazard review.

File: Klootwijk/Arie_Klootwijk_SE301717B_Research_Package/Arie_Klootwijk_SE301717B_Research_Package/00_Review/Executive_Summary.md
# Executive summary - what Arie Klootwijk's patent was really doing

## Finding in one sentence

Arie Klootwijk and his co-inventors were not disguising an SO2-release or biological-sulfur invention; they were engineering an early sulfone-enhanced **linear poly(hydroxy ether)** whose molecular weight, phase behaviour, processability and latent reactivity were deliberately controlled as one integrated system.

## 1. Chemical identity

The `SO2` unit is a neutral sulfone bridge between two aromatic rings:

`Ar-S(=O)2-Ar`

It is not free sulfur dioxide, a sulfite, a sulfonate, a sulfonyl chloride or an ionic site. In the preferred system, the sulfone appears in bisphenol S (BPS), its diglycidyl ether (DGE-BPS), or both.

Phenoxide attacks an epoxide carbon, opening the epoxide ring. Every coupling event forms:

- one new ether bond in the main chain; and
- one secondary hydroxyl group on the hydroxypropyl segment.

Because the dihydroxy and diepoxide components are each bifunctional, the ideal product is predominantly linear. That is why the material remains thermoplastic instead of becoming the familiar three-dimensional cured epoxy network.

The most accurate modern family description is a **sulfone-containing poly(hydroxy ether)** or high-molecular-weight/phenoxy-type epoxy thermoplastic. It is chemically distinct from commercial fully aromatic PSU/PESU, which is usually made by nucleophilic aromatic substitution and lacks the same hydroxypropyl repeat structure.

## 2. Why near-equimolarity matters

For an ideal bifunctional step-growth polymerisation, molecular size depends sharply on both conversion and functional-group balance. With `r` defined as the smaller functional-group population divided by the larger:

`Xn = (1+r)/(1+r-2rp)`

At complete limiting-group conversion:

`Xn,max = (1+r)/(1-r)`

This creates a hard stoichiometric ceiling. Illustratively:

- `r = 0.98` gives `Xn,max about 99`;
- `r = 0.97` gives `Xn,max about 65.7`;
- `r = 0.96` gives `Xn,max about 49`; and
- `r = 0.94` gives `Xn,max about 32.3`.

Thus a feed described in ordinary patent language as “substantially equimolar” is not vague decoration. A one-to-four-percent imbalance can determine whether the product behaves as a brittle oligomer, a useful entangled thermoplastic or an unmanageably high-molecular-weight material.

The narrow ratio also selects end-group chemistry. A slight phenol excess suppresses residual epoxide end groups and can terminate growth deliberately, while a slight epoxide excess does the reverse.

## 3. The overlooked catalyst bookkeeping

In Swedish Example 1, the nominal feed is 1.00 mol DGE-BPS and 0.97 mol neutral BPS, with 0.05 mol monosodium BPS used as catalyst.

The patent expressly says that phenolic material present as its salt is included in the ratio. On that basis, the effective BPS-derived molecular feed is:

`0.97 + 0.05 = 1.02 mol BPS-derived molecules per 1.00 mol DGE-BPS`

That places the experiment at the phenol-rich edge of the preferred window. The catalyst therefore does two jobs:

1. it generates the reactive phenoxide and controls kinetics; and
2. it participates in the functional-group and end-group balance.

This is not evidence of a code or concealment. It is evidence of precise polymer design.

## 4. What was technically advanced

The patent treats several variables that are often separated in a superficial reading as one coupled process window:

- monomer functionality and equivalent balance;
- purity and isomer control;
- water exclusion;
- catalyst identity and loading;
- solvent dielectric character and chemical inertness;
- polymer solubility during the last increments of conversion;
- crystallisation/precipitation timing;
- reaction temperature and residence time; and
- deliberate chain stopping.

The central process problem was not merely “make an epoxy reaction occur.” It was to keep a rapidly growing, increasingly rigid and polar chain mobile and soluble long enough to reach the molecular-weight region where toughness and engineering performance emerge.

The invention therefore combines reaction chemistry with phase and transport control. Premature crystallisation or precipitation stops effective chain growth; the selected polar, nonreactive media delay that event. The final material may still crystallise after isolation, so crystallinity is not rejected - its timing is controlled.

## 5. What the historical data imply

The Swedish examples report an all-sulfone material with intrinsic viscosity 0.43, yield stress about 770 kgf/cm2 (about 75.5 MPa), impact strength 650 kg.cm/cm2 and heat-distortion temperature 154 C. The crystalline product was reported to melt near 230 C.

Examples 2 and 3 are particularly revealing. At intrinsic viscosity 0.35, impact strength was only about 110 kg.cm/cm2. At intrinsic viscosities 0.46 and 0.50, impact strength rose to about 650 and 620 kg.cm/cm2. The sparse historical data therefore suggest an entanglement/molecular-weight threshold rather than a smooth linear improvement.

The U.S. counterpart contains a comparison series in which increasing sulfone content tracks with higher yield stress, impact and Vicat softening temperature. The comparison is directionally strong but not perfectly isolated because intrinsic viscosity also rises. A modern study must match absolute molecular weight and thermal history before assigning the entire improvement to the sulfone bridge.

## 6. What the pendant hydroxyls enable

The secondary OH groups are the feature that makes the platform broader than a conventional inert moulding plastic. They can provide:

- strong adhesion to polar substrates;
- hydrogen bonding and cohesive strength;
- miscibility or specific interactions with compatible polymers;
- wetting and coupling at fibre or filler surfaces;
- crosslinking through isocyanates, melamine/formaldehyde, phenolic systems or other OH-reactive chemistry;
- covalent attachment of functional side groups; and
- reactive participation at epoxy/thermoset interfaces.

The polymer can therefore occupy a useful middle ground: processable as a thermoplastic, yet chemically addressable after shaping.

## 7. Evidence-weighted modern uses

### Highest confidence

- PCB build-up, dielectric and adhesive films, after dielectric, ionic-purity, thermal-cycling and extractables qualification.
- Coatings, primers and hot-melt/reactive adhesives.
- Thermoplastic toughener or reactive interlayer in epoxy and composite systems.
- Moulded, extruded or fibre products where higher heat performance than conventional BPA phenoxy is valuable.

### Medium to medium-high confidence

- Corrosion-resistant binders and barrier or tie-layer films.
- Blends with PES/PESU or other hydrogen-bond-accepting polymers, including membrane-support or membrane-modifier research.

### Research hypotheses only

- Reactive additive-manufacturing feedstock.
- Biosensor, microfluidic or bio-device surface layers where the hydroxyls are derivatised and extractables are controlled.

### Unsupported or presently low confidence

- SO2 storage or release.
- Intrinsic ion- or proton-exchange membranes without introducing ionic groups.
- Direct implant or tissue-scaffold use without a complete modern toxicology and extractables programme.

## 8. Bioengineering interpretation

From a biological-engineering viewpoint, the most interesting feature is not sulfur signalling. It is the combination of a mechanically robust aromatic thermoplastic backbone with a dense, regular population of chemically accessible hydroxyls.

That could be valuable in non-implant bioengineering contexts such as microfluidic bonding, immobilisation layers, diagnostic-device coatings, antifouling grafting, membrane support or controlled surface functionalisation. None of those uses is validated by the historical patent. They require assessment of:

- residual BPS and DGE-BPS;
- oligomer distribution and migration;
- hydrolytic and oxidative aging;
- sterilisation effects;
- surface chemistry stability;
- cytotoxicity, sensitisation and irritation; and
- application-specific leachables.

Current BPS concern makes the distinction between high-molecular-weight polymer and mobile low-molecular-weight species crucial, not optional.

## 9. Best modern validation experiment

A compact, information-rich programme would prepare matched-molecular-weight versions of:

1. BPA/DGEBA phenoxy;
2. BPS/DGEBA mixed architecture;
3. BPS/DGE-BPS all-sulfone architecture; and
4. a deliberately phenol-ended BPS/DGE-BPS material.

At matched molecular weight and thermal history, compare:

- SEC with suitable calibration or absolute detection;
- quantitative NMR and end-group analysis;
- DSC, DMA, TGA and melt rheology;
- crystallisation kinetics and wide-angle X-ray scattering;
- tensile, impact, fracture and aging performance;
- adhesion and interfacial fracture energy;
- dielectric constant, loss and breakdown strength;
- water uptake, dimensional stability and barrier properties;
- residual monomers/oligomers by validated LC-MS/GC-MS methods; and
- crosslinking or derivatisation through the pendant hydroxyls.

The first decisive question is whether the sulfone architecture retains a property advantage when molecular weight, topology and thermal history are controlled. The second is whether the pendant-OH chemistry produces exceptional adhesion or thermoset compatibility without unacceptable moisture uptake or extractables.

## 10. Final judgement

The most compelling reading is not that Arie Klootwijk hid a different invention under practical examples. It is that the patent's apparently ordinary process language already contained the real revolution:

> A sulfone-enhanced phenoxy platform designed to be processed as a thermoplastic, while preserving enough built-in hydroxyl chemistry to function as an adhesive, reactive film, composite modifier or chemically addressable interface.

That is a sophisticated and historically early materials concept. The package's technical review explains the evidence, the limitations and a path for testing the idea with modern instrumentation.

File: Klootwijk/Arie_Klootwijk_SE301717B_Research_Package/Arie_Klootwijk_SE301717B_Research_Package/00_Review/Review_Source.md (part 1 of 2)
---
title-meta: "Arie Klootwijk's Sulfone-Containing Poly(hydroxy ether) Patent"
author-meta: "Prepared for Tom Klootwijk"
subject: "Forensic technical review of SE 301 717 B"
keywords:
  - Arie Klootwijk
  - SE 301 717 B
  - bisphenol S
  - poly(hydroxy ether)
  - phenoxy resin
  - step-growth polymerisation
lang: en-GB
papersize: a4
fontsize: 10pt
mainfont: Lato
sansfont: Lato
monofont: DejaVu Sans Mono
geometry:
  - top=23mm
  - bottom=22mm
  - left=22mm
  - right=22mm
toc: false
toc-depth: 2
numbersections: true
colorlinks: true
linkcolor: KTeal
urlcolor: KTeal
citecolor: KTeal
header-includes:
  - |
    \input{report_header.tex}
---

\begin{titlepage}
\thispagestyle{empty}
\pagecolor{KDark}
\color{white}
\vspace*{7mm}

{\sffamily\bfseries\fontsize{30}{34}\selectfont Arie Klootwijk's\par}
\vspace{2mm}
{\sffamily\bfseries\fontsize{30}{34}\selectfont Sulfone-Containing\par}
{\sffamily\bfseries\fontsize{30}{34}\selectfont Poly(hydroxy ether) Patent\par}

\vspace{9mm}
{\sffamily\fontsize{16}{21}\selectfont A forensic technical review of SE 301 717 B\par}
\vspace{2mm}
{\sffamily\fontsize{13}{18}\selectfont What the SO$_2$ bridge and near-equimolar chemistry were actually doing\par}

\vspace{12mm}
\begin{center}
\fcolorbox{KGold}{white}{\includegraphics[width=0.80\textwidth]{../05_Figures/document_01_swedish_front_matter.png}}
\end{center}

\vfill
{\sffamily\bfseries\large Prepared for Tom Klootwijk\par}
{\sffamily 14 August 2026\par}
\vspace{4mm}
{\sffamily\small Scientific-historical review - not a certified translation, legal opinion, regulatory submission or laboratory safety protocol.\par}
\end{titlepage}
\nopagecolor
\color{KText}
\setcounter{page}{1}
\begingroup
\small
\setlength{\parskip}{0pt}
\tableofcontents
\endgroup
\clearpage

# Executive finding

\begin{verdictbox}
\textbf{The most defensible conclusion is not that the patent concealed a different SO$_2$ technology. It is that it disclosed, unusually early, a reactive high-performance thermoplastic platform whose significance is easy to miss if it is read only as a fibre-and-moulding patent.}

The diaryl-SO$_2$ unit is a neutral sulfone bridge in the polymer backbone, not sulfur-dioxide gas, a sulfonate, a biological signalling group or an ion-exchange site. The near-equimolar language is the ordinary but unforgiving mathematics of bifunctional step-growth polymerisation: a 1-4\% imbalance can impose a hard ceiling on chain length. The genuinely forward-looking part is the integration of stoichiometry, monomer purity, dryness, solvent polarity, solubility and phase control to produce a \emph{linear epoxy-derived polymer} that remains thermoplastic and carries a secondary hydroxyl at every ring-opening event.
\end{verdictbox}

The patent's preferred reaction - bisphenol S (BPS) plus its diglycidyl ether - produces what would now be recognised as a **sulfone-containing poly(hydroxy ether)**, related to phenoxy or high-molecular-weight epoxy resins. It is distinct from commercial fully aromatic polysulfone/polyethersulfone, because its chain contains hydroxypropyl segments and abundant pendant OH groups.

Those hydroxyls make the material more than an inert moulding resin. They provide adhesion, hydrogen bonding, blend compatibility and a route to later crosslinking or derivatisation. A later Shell patent explicitly used linear diphenol-diepoxide units and lightly crosslinked them through the resulting secondary hydroxyl groups. A later BPS high-molecular-weight epoxy patent applied closely related ratio, purity and molecular-weight logic to printed-circuit-board insulating films. These are strong signs of technological lineage, though not proof that a single commercial product ran continuously from the 1959 work.

## Answer to the "what was he up to?" question

Arie Klootwijk and his co-inventors appear to have been doing four things at once:

1. **Turning epoxy chemistry into a linear engineering thermoplastic rather than a cured three-dimensional network.**
2. **Using the aryl-sulfone bridge to raise softening, heat-distortion and mechanical performance.**
3. **Solving a process-physics problem:** growing chains precipitated or crystallised too early, so the team selected polar, nonreactive solvents that kept the product mobile until high molecular weight was reached.
4. **Programming chain length and end groups** with near-equivalent bifunctional feeds, anhydrous phenolate catalyst and deliberate phenol-rich stopping.

That combination was genuinely sophisticated for a 1959 priority filing. It anticipated themes that are now familiar in high-performance polymers: reactive thermoplastics, thermoplastic-to-thermoset conversion, toughening of epoxy matrices, high-temperature dielectric films and structure-property tuning by polar aromatic groups.

## What the evidence does *not* support

There is no documentary or chemical evidence that the patent was a disguised route to:

- controlled release or storage of SO$_2$;
- intrinsic proton or ion transport;
- biological sulfur signalling;
- drug delivery, tissue scaffolds or implants; or
- a hidden energetic or catalytic material unrelated to polymers.

Those hypotheses fail because the sulfur is locked in a stable neutral diaryl sulfone and every claim, example, property test and later citation stays within macromolecular materials technology.

## Best modern application bets

The strongest opportunities, ranked by evidence, are:

- high-temperature dielectric, adhesive and build-up films for electronics;
- coatings, primers, hot-melt or reactive adhesives;
- thermoplastic tougheners and reactive interlayers in epoxy/composite systems;
- moulded, extruded or fibre products where a higher thermal window than BPA phenoxy is valuable;
- corrosion-resistant and barrier layers, subject to moisture and extractables testing; and
- membrane-blend or bio-device components as research hypotheses, not qualified uses.

Direct biological contact is a high-barrier proposition. Current hazard concern around BPS makes residual monomer, DGE-BPS, low oligomers and degradation products central. A high-molecular-weight polymer is not equivalent to free BPS, but that distinction must be demonstrated analytically and toxicologically.

## The most revealing overlooked detail

Example 1 is often read as 0.97 mol BPS against 1.00 mol DGE-BPS. The patent says phenol present as salt is included in the ratio. Adding the 0.05 mol monosodium-BPS catalyst gives an effective BPS-derived feed of **1.02:1** - exactly the phenol-rich boundary of the preferred range. The catalyst is therefore also part of the functional-group bookkeeping. This is not an encoded secret, but it is a subtle, deliberate piece of molecular-weight and end-group design.

\begin{center}
\includegraphics[width=0.94\textwidth]{../05_Figures/figure_08_evidence_ladder.png}
\end{center}

# Scope, method and confidence language

This review uses the user-supplied Swedish patent and its clean English translation as the primary basis. The British family publication and U.S. counterpart are used to resolve terminology and add directly corresponding comparison data. Later patents and literature are clearly labelled as context or extrapolation.

The report uses the following confidence language:

- **High:** directly stated/demonstrated in the original family or strongly validated by a later patent using substantially the same material logic.
- **Medium:** supported by close phenoxy/BPS analogues and by chemical mechanism, but not demonstrated for the exact Klootwijk polymer.
- **Low:** plausible only after substantial new chemistry or qualification.
- **Unsupported:** inconsistent with the claimed structure or lacking any documentary basis.

Historical numerical data are preserved in their published units; yield stress is also converted to MPa. No attempt is made to convert intrinsic viscosity into absolute molecular weight without a polymer-specific Mark-Houwink relation.

## Key limitations

The patent provides single historical examples, not a modern replicated dataset. It lacks SEC/GPC, molecular-weight distribution, spectroscopic structure confirmation, branching analysis, statistical uncertainty, long-term creep/fatigue, dielectric testing, flame testing, extractables/leachables and biocompatibility. The modern application discussion is therefore an evidence-weighted research roadmap, not a product qualification.

# What the patent literally covers

## Identity, dates and inventors

SE 301 717 B names R. W. Kreps, Arie Klootwijk and J. M. Goppel as inventors and Shell Internationale Research Maatschappij N.V. as applicant. The priority is Netherlands application 240 201 of 15 June 1959. The Swedish application was filed on 15 June 1960 and the laid-open specification was published on 17 June 1968. The British family publication appeared in 1963, and the corresponding U.S. continuation was issued in January 1968.

The Swedish title can read as though the diepoxide or both compounds must contain SO$_2$, but the body and Claim 1 are broader: the dihydroxy compound, the diepoxide, or both may contain the diaryl-sulfone bridge.

## Claim 1 as a process-window claim

The core claim requires the combination of:

- one or more dihydroxy compounds;
- a substantially equimolar quantity of one or more diepoxy compounds;
- an aryl-SO$_2$-aryl group in either or both reactant families;
- an alkaline catalyst;
- a substantially anhydrous ketone, nitrile, nitro compound, sulfoxide or sulfone solvent;
- solvent dielectric constant at least 5;
- solubility of both reactants and the growing polymer;
- low solvent reactivity toward phenol and epoxide; and
- continuation until intrinsic viscosity reaches at least 0.4.

This is not a claim to the sulfone group in isolation. It claims a coupled chemical and physical process that prevents premature termination.

\begin{center}
\includegraphics[width=0.93\textwidth]{../05_Figures/figure_09_process_window.png}
\end{center}

## Dependent-claim architecture

| Claim | Theme | Practical meaning |
|---:|---|---|
| 2 | Dihydric phenol geometry | Avoid ortho-related hydroxyl geometry when on the same ring. |
| 3 | Diepoxide class | Prefer di(epoxyalkyl) ethers, especially diglycidyl ethers. |
| 4 | Preferred pair | BPS plus DGE-BPS: sulfone in both feed components. |
| 5 | Higher-MW window | Keep product dissolved until intrinsic viscosity at least 0.8. |
| 6 | Higher solvent polarity | Prefer dielectric constant at least 10. |
| 7 | Anhydrous catalyst | Avoid adding water with the catalyst. |
| 8-9 | Catalyst identity | Use a salt of the participating dihydric phenol, especially a mono-alkali salt. |
| 10 | BPS purity proxy | BPS melting point at least 240 C. |
| 11 | DGE-BPS purity proxy | Diglycidyl ether melting point at least 162 C. |

The claim ladder reveals the inventors' hierarchy: first secure the homogeneous high-conversion process, then narrow to geometry, molecular weight, polarity, dryness, catalyst integration and monomer purity.

## The problem they said they solved

Earlier art allowed diphenylol sulfone and glycidyl chemistry but used ethanol or dioxane. The inventors attributed inferior products to either:

- crystallisation/precipitation of the product before sufficient molecular weight was reached; or
- solvent acting as a chain stopper.

Their solution was to keep the growing macromolecule in a solvent that dissolved it and did not attack either functional group. This is a phase-behaviour intervention as much as a reaction-chemistry intervention.

# Chemical identity and mechanism

## Bottom-line identification

The preferred material in SE 301 717 B is best described as a **sulfone-containing linear poly(hydroxy ether)**, or more specifically a **bisphenol-S poly(hydroxy ether)** when both preferred monomers are used. In later terminology it sits in the phenoxy-resin / high-molecular-weight epoxy family. It is not the same polymer as commercial polysulfone (PSU) or polyethersulfone (PESU), even though all contain diaryl-sulfone motifs.

The preferred feed pair is:

- **4,4'-sulfonyldiphenol**, historically called p,p'-diphenylol sulfone and now commonly called **bisphenol S (BPS)**; and
- its **diglycidyl ether (DGE-BPS)**, a bifunctional diepoxide.

A base generates or transfers phenoxide. Phenoxide attacks an epoxide ring, normally at its less substituted carbon. Ring opening forms an aryl-ether bond and a secondary alkoxide, which is proton-transferred to a secondary alcohol while another phenoxide is generated. Repetition links two difunctional monomers into an almost linear chain.

A generic segment is:

`-[Ar-O-CH2-CH(OH)-CH2-O-Ar']-n`

where `Ar` and/or `Ar'` contains the neutral diaryl-sulfone bridge `Ar-S(=O)2-Ar`.

\begin{center}
\includegraphics[width=0.98\textwidth]{../05_Figures/figure_01_reaction_concept.png}
\end{center}

## Why this is an "epoxy" that remains thermoplastic

In conventional epoxy curing, epoxides react with multifunctional hardeners and form a three-dimensional network. Here, each principal monomer is nominally **difunctional**, and the patent aims for a nearly 1:1 balance of the two complementary functions. The ideal result is therefore a long, linear chain that softens and flows on heating rather than an infinite network.

Each epoxide opening creates a pendant secondary hydroxyl group. That has two consequences:

1. the polymer is polar, adhesive and capable of hydrogen bonding; and
2. it retains latent reactivity. Those hydroxyls can later be crosslinked or derivatized, and residual epoxide can react with them under stronger conditions.

The original patent tries to suppress unwanted side reactions and branching by choosing nonreactive solvents, excluding water and oxygen, controlling monomer purity, and stopping the reaction at the desired viscosity. A later Shell patent explicitly used the same family of linear diphenol-diepoxide units and lightly crosslinked them through the resulting secondary hydroxyl groups. That later development does not prove a concealed intention in 1959, but it validates the platform interpretation.

## The subtle role of the monosodium BPS "catalyst"

The patent states that any dihydric phenol present as a salt must be counted as dihydroxy compound when calculating the molar ratio. This makes the examples more subtle than a casual reading suggests.

Example 1 charges:

- 1.00 mol DGE-BPS;
- 0.97 mol neutral BPS; and
- 0.05 mol monosodium BPS.

On the patent's own accounting, the effective BPS-derived feed is `0.97 + 0.05 = 1.02 mol` per `1.00 mol` diepoxide, at the phenol-rich edge of the preferred range. Example 6 uses the same effective ratio. Example 5 is essentially balanced at about 1.002:1 if its 0.002 mol sodium salt is included.

The salt is catalytic in the sense that phenoxide character can be transferred through proton exchange, but the BPS molecule carrying sodium is itself a difunctional species that can be incorporated. It therefore affects both kinetics and end-group/stoichiometric bookkeeping.

## What can break linearity or cap chains

The ideal AA + BB model is only an approximation. Important deviations include:

- **water and alcohols**, which can open epoxides or create monofunctional ends;
- **hydrolyzable chloride and alpha-glycol impurities** in glycidyl ethers;
- **mono-functional phenols or epoxides**, including impurities;
- **o,p'-BPS isomer**, which changes geometry and may disrupt regularity, packing or effective functionality;
- **epoxide homopolymerization** or alkoxide attack on residual epoxide, which can branch;
- **secondary-hydroxyl/epoxide reaction**, especially with epoxide excess or harsher catalysis;
- **premature crystallization**, which physically removes growing chains from the reactive solution; and
- **thermal chain scission or rearrangement** during high-temperature pressing.

The patent's solvent, dryness, purity and temperature requirements can therefore be read as one integrated strategy: keep both functional groups chemically available and keep the growing chains physically mobile until the desired molecular weight is reached.

## Distinction from PSU and PESU

Commercial aromatic polysulfones are generally made by nucleophilic aromatic substitution between a bisphenolate and an activated aromatic dihalide such as 4,4'-dichlorodiphenyl sulfone. Their backbones are highly aromatic and contain aryl-ether and aryl-sulfone bonds, but no regularly spaced hydroxypropyl segments.

Klootwijk's preferred polymer instead contains:

- aliphatic `-CH2-CH(OH)-CH2-` units created by epoxide opening;
- a secondary hydroxyl at every ring-opening event;
- potentially greater water affinity and chemical functionalizability; and
- a lower-temperature, more chemically reactive route than a fully aromatic SNAr polymerization.

Calling the material simply "polysulfone" would therefore erase the feature that is most technologically interesting: it is a **reactive engineering thermoplastic** rather than only a heat-resistant fully aromatic thermoplastic.

# Equimolarity: molecular-weight programming, not a cipher

## Why the wording is central

The phrase "substantially equimolar" is not decorative patent language. In a linear step-growth reaction between a difunctional dihydroxy compound and a difunctional diepoxide, high chain length is possible only when:

- the two complementary functional groups are very close to equivalent;
- conversion is very high;
- water, alcohols and monofunctional impurities do not consume functions; and
- the growing polymer remains mobile enough for end groups to find each other.

The patent defines a dihydroxy:diepoxy molar ratio of about 1.04 to 0.98, preferably 1.02 to 0.99. Because each ideal molecule has two relevant functions, molecular ratio and functional-group equivalent ratio coincide.

## Carothers-Flory relation

Let `r` be the ratio of the smaller initial number of functional groups to the larger, so `0 < r <= 1`, and let `p` be the conversion of the limiting functions. The ideal number-average degree of polymerization is:

`Xn = (1 + r) / (1 + r - 2 r p)`

At complete conversion of the limiting group:

`Xn,max = (1 + r) / (1 - r)`

The result is nonlinear. A seemingly small analytical or weighing error can impose a hard ceiling on chain length.

| Dihydroxy:diepoxy feed | r used in equation | Ideal Xn ceiling at p = 1 |
|---:|---:|---:|
| 1.040:1 | 0.9615 | 51 |
| 1.020:1 | 0.9804 | 101 |
| 1.010:1 | 0.9901 | 201 |
| 1.000:1 | 1.0000 | unbounded in the ideal model |
| 0.990:1 | 0.9900 | 199 |
| 0.980:1 | 0.9800 | 99 |
| 0.970:1 | 0.9700 | 65.7 |

Even exact stoichiometry is not enough. At `r = 1`, `Xn = 1/(1-p)`, so 99% conversion gives Xn about 100, 99.5% gives 200, and 99.9% gives 1,000. This is why the solvent and solubility claims are inseparable from the equimolar claim: the reaction must remain homogeneous long enough to drive the final fractions of a percent of conversion.

## Re-reading Example 1

The easy but incomplete reading is 0.97 mol BPS versus 1.00 mol DGE-BPS. The patent expressly says to include BPS present as salt. Adding 0.05 mol monosodium BPS gives an effective BPS-derived total of 1.02 mol. That is exactly the upper edge of the preferred range.

Under the ideal model, a 1.02:1 feed gives an Xn ceiling of about 101 monomer molecules. In a symmetric BPS/DGE-BPS system, that is on the order of 50 alternating feed pairs. A rough mass estimate based on the two-monomer pair is in the tens of kilodaltons, consistent with the later industry's description of these materials as high-molecular-weight epoxy or phenoxy resins. This estimate is illustrative only: the patent reports intrinsic viscosity, not absolute molar mass, and branching, cyclic material and end-group chemistry alter the mapping.

## Why a slight deliberate imbalance can be useful

A perfectly balanced polymer can retain two different reactive end groups and continue changing during hot processing. A controlled small excess can:

- cap both chain ends predominantly with the excess function;
- set a reproducible molecular-weight ceiling;
- reduce residual epoxide when phenol is in excess;
- stabilize the product against uncontrolled post-polymerization; and
- provide defined hydroxyl-rich end chemistry.

Example 4 makes this strategy explicit. After rapid polymerization at 150 C, about 2.5 g BPS (approximately 0.010 mol) is added to stop further growth. It is an end-group intervention, not merely a quench by cooling.

## Why purity and dryness are stoichiometry controls

Every reactive impurity perturbs effective `r` or prevents `p` from approaching unity. Water and alcohol are especially damaging because they can be monofunctional chain terminators. A few mole percent of functionality loss is enough to cut the ideal degree of polymerization by an order of magnitude.

This is why the patent specifies:

- very low water content;
- anhydrous catalyst introduction;
- high-melting, purified p,p'-BPS;
- low o,p'-isomer content;
- low chloride in DGE-BPS; and
- a solvent that neither reacts with phenol nor epoxide.

A later high-molecular-weight BPS epoxy patent repeats the same design logic using an epoxy:phenolic-OH equivalent ratio of 1:0.94-1.06, high 4,4'-BPS purity and low hydrolyzable chlorine. A conventional polysulfone patent likewise states that a deviation as small as 5% from equal molar amounts seriously reduces molecular weight. These later documents independently confirm that the original ratio language describes ordinary but critical polymer physics, not coded chemistry.

# What the SO2 bridge does - and does not do

## It is a diaryl sulfone, not "SO2 gas in a polymer"

The structural element is `Ar-S(=O)2-Ar`: sulfur in a high oxidation state, doubly bonded to two oxygens and covalently bound to two aromatic rings. It is:

- neutral rather than ionic;
- a backbone bridge rather than a pendant acid;
- strongly polar;
- relatively rigid and bulky; and
- electronically withdrawing from the aromatic rings.

It is not `SO2` dissolved in the material, not a sulfite, not a sulfonate and not a sulfonyl chloride. Under intended use it is not expected to liberate sulfur dioxide as a controlled function. Any sulfur-containing products of destructive pyrolysis would be decomposition products, not the claimed technology.

## Structure-property role

The most defensible molecular effects are:

- **higher cohesive energy and dipole-dipole interaction**, raising resistance to segmental motion;
- **greater backbone rigidity** than an isopropylidene or simple alkylene bridge;
- **higher softening/heat-distortion response**, directly shown in the U.S. comparison;
- **altered crystallisation and packing**, seen in the crystalline all-sulfone product;
- **enhanced polarity and solvent interactions**; and
- **increased phenol acidity**, which makes phenolate generation easier, while the electron-withdrawing ring can also moderate nucleophilicity.

The original U.S. counterpart makes the comparison unusually explicit. In its first three polymers, sulfone-bearing feed components are increased from zero to one to two:

| Polymer | Feed pair | Intrinsic viscosity | Yield stress | Tensile impact* | Vicat softening |
|---:|---|---:|---:|---:|---:|
| 1 | BPA + DGEBA | 0.57 | 600 kgf/cm2 (58.8 MPa) | 265 | 103 C |
| 2 | BPS + DGEBA | 0.67 | 750 kgf/cm2 (73.5 MPa) | 500 | 135 C |
| 3 | BPS + DGE-BPS | 0.70 | 820 kgf/cm2 (80.4 MPa) | 770 | 175 C |

\small *Historical patent units are retained; the method is not mapped to a modern SI impact standard.\normalsize

\begin{center}
\includegraphics[width=0.98\textwidth]{../05_Figures/figure_04_us_table1_sulfone_effect.png}
\end{center}

The trend is compelling, but not perfectly isolated: intrinsic viscosity also rises across the series. A modern experiment should compare matched absolute molecular weights and identical thermal histories.

## Polarity is beneficial and costly

The sulfone plus regularly spaced secondary OH groups gives strong polar interactions and potential adhesion. It also increases water affinity. In the Swedish all-sulfone Example 1, mass gain after 14 days at 20 C reaches 5.6 wt% in water, 5.1 wt% in 5% NaOH and 5.4 wt% in 5% sulfuric acid. The patent says no chemical change occurred, but modern use would require dimensional, mechanical, dielectric and extractables retention after conditioning.

## Why it is not intrinsically ion-conducting

An ion-exchange polymer needs fixed ionic groups such as sulfonate, phosphonate or quaternary ammonium. A neutral diaryl sulfone provides dipolar character but no dissociable charge. Post-sulfonation could create an ionomer, but that would be a new material with different water uptake, morphology and hydrolytic behaviour.

# Experimental evidence in the Swedish examples

## Example map

| Example | Core architecture | Process | IV in DMF | Selected outcome |
|---|---|---|---:|---|
| 1 | DGE-BPS + BPS | acetophenone, 100 C, 60 h | 0.43 | yield 75.5 MPa; impact 650; HDT 154 C; crystalline melt about 230 C |
| 2 | DGE-BPS + BPS | same, 20 h | 0.35 | impact only 110 despite similar yield |
| 3 | DGE-BPS + BPS | reheated to 150 C to redissolve | 0.46 / 0.50 | impact 650 / 620 |
| 4 | DGE-BPS + BPS | 150 C, 50 min; BPS stop | 1.37, then 1.29 after pressing | impact 690; very high IV reached rapidly |
| 5 | DGE-BPS + BPS | sulfolane, 105 C, 24 h | 0.42 | alternative polar sulfone solvent works |
| 6 | DGEBA + BPS | Example-4 type route | 0.82 | HDT 114 C; Tg about 130 C; water uptake 1.8% |

Full transcribed data are supplied in `04_Data/patent_examples.csv`.

## Molecular-weight threshold and toughness

The patent's clearest causal result is the contrast between Example 2 and Examples 1/3. At IV 0.35, tensile impact is 110 historical units. At IV 0.43-0.50, it is roughly 620-650. Yield stress changes much less. The inventors concluded that good impact strength required intrinsic viscosity above 0.35.

\begin{center}
\includegraphics[width=0.86\textwidth]{../05_Figures/figure_05_intrinsic_viscosity_impact.png}
\end{center}

This is exactly what a linear thermoplastic would be expected to show: once chains are long enough for entanglement and effective stress transfer, toughness rises nonlinearly. The data are sparse and unreplicated, but the qualitative threshold is strong.

## The crystallisation paradox

Crystallisation appears in two roles:

1. **A reaction failure mode:** if polymer crystallises out too early, active chain ends lose mobility and molecular weight stalls.
2. **A final material feature:** Example 1 is crystalline and birefringent, with a sharp diffraction pattern and crystallite melting near 230 C.

The invention therefore does not eliminate crystallinity. It delays phase separation until chain growth is sufficient. Example 3 makes the concept operational: temperature is raised to 150 C specifically to redissolve the crystallising product and continue polymerisation.

## Thermal aging at 160 C

Example 1 yield stress rises from 770 to 1,000 kgf/cm2 after 24 hours at 160 C and stays near that level through 100 hours. Possible explanations include annealing, increased crystallinity, physical aging or post-reaction. The result cannot be called unambiguously beneficial because post-aging elongation and impact were not reported. A stiffer/stronger but more brittle material could produce the same yield-stress trend.

## Melt-processing warning at 290 C

Example 4 reaches IV 1.37 but falls to 1.29 after pressing at 290 C, about a 5.8% decrease. Measurement scatter is unknown, so chain scission cannot be proven. Nevertheless, it signals that a modern process window must map molecular-weight retention versus temperature and residence time.

## Architecture tuning in Example 6

Replacing DGE-BPS with DGEBA leaves sulfone only in BPS. The product has Tg about 130 C and HDT 114 C, both below the all-sulfone result, but water uptake is only 1.8% after 140 hours. The comparison shows that sulfone content and hydroxyether density can tune heat/water trade-offs rather than produce one fixed material.

# Was the ordinary application language camouflage?

## Why patents sound broader and more mundane than the chemistry

Patents commonly list familiar forms - fibres, films, mouldings, castings, extrusions - to demonstrate utility and obtain broad practical coverage. Such wording can make the underlying materials concept seem less ambitious. Here, however, the claims themselves are technically specific and transparent. They focus on:

- equivalent balance;
- solvent polarity and nonreactivity;
- homogeneous chain growth;
- dryness;
- phenolate catalyst;
- molecular-weight threshold; and
- monomer purity.

That is not the pattern of a document hiding a different mechanism. It is the pattern of a process patent written to protect a difficult polymerisation window.

## The genuinely revolutionary layer

The forward-looking idea is **process now, react later**:

- Build a high-molecular-weight linear chain with epoxy chemistry.
- Retain a secondary OH at every ring opening.
- Shape it as a thermoplastic.
- Optionally exploit the OH functionality later for adhesion, crosslinking or interfacial coupling.

The original patent does not fully develop the fourth step, but the chemistry makes it possible. The later Shell thermoplastic/thermoset patent makes this latent capability explicit. Thus the "hidden" element is better described as an **under-emphasised platform property**, not an obfuscated alternate invention.

## Comparison with a conventional epoxy thermoset

| Feature | Klootwijk linear poly(hydroxy ether) | Conventional multifunctional epoxy cure |
|---|---|---|
| Principal functionality | two + two | often more than two effective network functions |
| Target topology | long, almost-linear chain | 3D network |
| Processing | solution or melt thermoplastic | liquid/low-MW resin then irreversible cure |
| Reworkability | potentially melt/re-dissolve before crosslinking | generally not melt-reprocessable |
| OH generation | one secondary OH per epoxide opening | also generated, but embedded in network |
| Latent reactivity | high; can be post-crosslinked | cure consumes the process window |
| Key risk | stoichiometric imbalance and chain stopping | gelation, cure shrinkage, exotherm |

# Historical and technological lineage

\begin{center}
\includegraphics[width=0.98\textwidth]{../05_Figures/figure_07_timeline.png}
\end{center}

## 1959-1968: the Klootwijk family of disclosures

The Netherlands priority was filed in 1959. GB 915,767 A published in 1963 and gives an English-language family description. SE 301 717 B and US 3,364,178 A were published in 1968. The U.S. document is a continuation and focuses more explicitly on the thermoplastic poly(hydroxyalkyl diphenyl sulfone) product and the sulfone-content comparison.

## Relation to fully aromatic polysulfone/polyethersulfone

A later dominant route to high-performance sulfone thermoplastics uses a bisphenolate plus activated diaryl dihalide in a nucleophilic aromatic substitution. US 4,108,837 describes high-molecular-weight polyarylene polyethers made in sulfoxide/sulfone solvents under dry, near-equimolar conditions. It states that even a 5% variation from equal molar amounts seriously reduces molecular weight and that polymer remaining dissolved gives higher molecular weight.

That later route independently confirms the same process logic but yields a different backbone: fully aromatic aryl ether-sulfone without the hydroxypropyl units. It helps explain why the Klootwijk material should not simply be called PSU or PESU.

## 1987: latent OH reactivity becomes explicit

EP 0 249 262 A2 describes linear diphenolic/diepoxide units that are lightly crosslinked through the secondary hydroxyls generated during formation. Its goal is a thermoplastic composition with thermosetting processing characteristics and a modulus/Tg/toughness balance. The Klootwijk family is recorded among the cited prior art.

This is the strongest evidence that the original linear poly(hydroxy ether) was a platform capable of being pushed toward thermoplastic-thermoset hybrids.

## 1991: phenoxy in filtration membranes

US 5,076,935 uses a phenoxy resin blended with polyethersulfone in porous filtration membranes. It describes uses including sterile vent filtration for fermentation tanks and reports improved membrane strength and easier melt sealing. The exact BPS poly(hydroxy ether) is not the disclosed phenoxy, so this is a close-analogue application, not direct proof.

## 2002: BPS high-molecular-weight epoxy for PCB film

US 6,451,878 B1 claims high-molecular-weight epoxy resin made from a difunctional epoxy and a dihydric phenol containing 70-100% BPS. It specifies:

- weight-average molecular weight 10,000-200,000;
- epoxy:phenolic-OH equivalent ratio 1:0.94-1.06;
- high 4,4'-BPS purity;
- low hydrolyzable chlorine/alpha-glycol impurity;
- low catalyst-derived ionic contamination; and
- use in printed-circuit-board insulating film.

It reports Tg up to about 155 C and thermal expansion around 50-60 ppm/C versus about 70 ppm/C for conventional epoxy. The echoes of the 1959 logic - equivalent balance, BPS purity, glycidyl impurity, high molecular weight and film processing - are unmistakable.

## 2004: material-class confirmation

Lü, Zheng and Tian published a material explicitly named **poly(hydroxyether sulfone)** synthesised from BPS and epichlorohydrin. They characterised hydrogen-bonding interactions involving OH, sulfone and ether sites. Their route and research question differ from the patent, but the paper confirms that the material identity inferred here is not a retrospective invention.

## Why the Klootwijk route may not have become the dominant "polysulfone"

The historical record in this package does not establish commercial decisions. Chemically plausible reasons include:

- demanding purity and equivalent control;
- solvent-heavy polymerisation and isolation;
- strong crystallisation/phase sensitivity;
- pendant-OH water uptake;
- a narrower melt-stability window than fully aromatic PSU/PESU;
- high-melting DGE-BPS monomer; and
- later availability of fully aromatic sulfone polymers with exceptional continuous-use performance.

These are inferences to test, not documented reasons for abandonment.

# Application analysis

## Evidence tiers

The applications below are separated into three evidence tiers.

1. **Directly supported**: stated or demonstrated in the Klootwijk patent or its U.S. counterpart.
2. **Technologically supported extrapolation**: supported by later patents or established use of closely related phenoxy / BPS high-molecular-weight epoxy chemistry.
3. **Research hypothesis**: chemically plausible, but the exact Klootwijk polymer has not been validated for the use.

## Highest-confidence uses

### High-temperature films, molded parts, fibres and extrusions

The original patent directly identifies threads, fibres, casting, extrusion, injection molding and rolling. Its examples show hot pressing, high yield stress, substantial impact performance above a molecular-weight threshold, a heat-distortion temperature of 154 C for the all-sulfone example, and a crystalline melt near 230 C. These data support a genuine engineering-thermoplastic objective.

### Coatings, primers, laminating resins and adhesives

The repeat chain contains abundant secondary hydroxyl groups and aromatic ether/sulfone segments. Closely related linear poly(hydroxy ethers), commonly called phenoxy resins, are used for coatings, laminates, primers, hot-melt adhesives, wire varnishes and resin modification. Hydroxyl groups provide substrate interaction and can be crosslinked with isocyanate, melamine-formaldehyde, phenolic or related chemistry. The sulfone version should be screened where a higher glass transition or heat resistance is valuable.

### Electrical and printed-circuit dielectric films

A later patent on high-molecular-weight BPS epoxy resins uses essentially the same difunctional-epoxy plus BPS design space for printed-circuit-board build-up insulating film. It reports molecular weights of 10,000-200,000, BPS-rich compositions, a Tg up to about 155 C and lower thermal expansion than conventional high-molecular-weight epoxy. This is the strongest concrete modern validation of the platform.

### Toughener, rheology modifier and reactive interlayer for epoxy composites

A high-molecular-weight linear epoxy/phenoxy phase can increase film strength, impact resistance, flexibility and adhesion while retaining compatibility with epoxy formulations. The pendant hydroxyls enable coupling to thermoset matrices. A later Shell patent deliberately converts linear diphenol-diepoxide units into lightly crosslinked thermoplastic/thermoset hybrids through the secondary hydroxyls. For carbon-fibre laminates, copper-clad laminates, structural adhesives and protective coatings, this is a highly plausible continuation of the original idea.

## Medium-confidence uses

### Barrier and multilayer films

Phenoxy films are known for oxygen-barrier and heat-seal behavior, while the Klootwijk material adds a rigid polar sulfone. The combination could be useful as a thin functional layer or tie layer. The patent does not report gas transmission, moisture-vapor transmission, taste/odor, migration or long-term hydrolysis. Food-contact or biomedical packaging would require exceptionally rigorous BPS and oligomer extractables work.

### Corrosion-resistant and chemically resistant coatings

The patent reports immersion in water, 5% sodium hydroxide and 5% sulfuric acid without an observed chemical change, although liquid uptake reached roughly 5 wt%. Related phenoxy resins are strong coating binders. A modern program should measure adhesion and mechanical retention after exposure rather than relying on visual chemical stability.

### Membrane blend modifier

A later patent demonstrates filtration membranes made from blends of polyethersulfone and a phenoxy resin, including sterile vent filtration for fermentation tanks. The exact Klootwijk BPS poly(hydroxy ether) was not tested there. Its higher polarity, hydroxyl density, solvent compatibility and thermal sealability make it a credible blend candidate, but pore formation, fouling, extractables and sterilization stability would have to be measured.

### Reactive additive-manufacturing feedstock

A thermoplastic that can be shaped first and crosslinked second is conceptually attractive for printed electronics, hot-melt deposition or composite additive manufacturing. The original polymer's 230-290 C processing range and the observed intrinsic-viscosity loss during 290 C pressing make melt stability a decisive unknown.

## Bioengineering-facing hypotheses

### Functionalizable biosensor or microfluidic surfaces

Secondary hydroxyls offer handles for surface activation or grafting. A sulfone-rich aromatic backbone may offer dimensional and thermal stability. However, the patent contains no protein-adsorption, sterilization, cytotoxicity or extractables data. Use should begin with non-contact device layers or external components, not implantation.

### Bioprocess and sterile-filtration components

The material could be investigated as a toughening or heat-sealing component in a PES membrane blend, or as a robust housing/adhesive layer. Related phenoxy/PES membrane art supports the concept, but the exact polymer's water uptake and possible BPS residuals are major design constraints.

### Chromatography support or affinity membrane

Hydroxyl-rich polymers can be derivatized, and phase-inversion processing might create porous structures. This is a research hypothesis only. Neutral hydroxyl and sulfone groups do not themselves create ion-exchange capacity.

## Low-confidence or unsupported interpretations

### Proton-exchange or ion-exchange membrane
