Repository: TomKlootwijk/TomKlootwijkVentureCorp

# Arie Klootwijk - SE 301 717 B research package

Prepared for Tom Klootwijk, 14 August 2026.

## Purpose

This package examines what Arie Klootwijk and his co-inventors were actually developing in the patent family beginning with the 15 June 1959 Netherlands priority filing and represented here by Swedish patent SE 301 717 B.

The package was assembled to test a specific hypothesis: whether the patent's `SO2` language and its insistence on a nearly equimolar dihydroxy/diepoxide feed concealed a radically different technology beneath ordinary applications such as fibres, moulding and extrusion.

File: Klootwijk/Arie_Klootwijk_SE301717B_Research_Package/Arie_Klootwijk_SE301717B_Research_Package/00_Review/appendices.md
# Conclusions

## Final judgement

Arie Klootwijk's work was not hiding a non-polymer SO$_2$ technology. It was more interesting than that interpretation in a different way: it was an early, coherent design for a **reactive high-performance thermoplastic**.

The sulphur dioxide notation points to a rigid neutral diaryl-sulfone bridge that raises thermal and mechanical performance. The equimolar window is a precise chain-length control in bifunctional polymerisation. The solvent requirement is a way to keep growing chains mobile through the last, molecular-weight-defining increments of conversion. The anhydrous catalyst and purity limits protect effective functionality. The final secondary OH groups give adhesion and a latent route to crosslinking.

The strongest modern reading is therefore:

> **A sulfone-enhanced phenoxy platform designed to be processed as a thermoplastic, with enough built-in hydroxyl chemistry to become an adhesive, reactive film, thermoset modifier or functional interface.**

That is genuinely ahead of the ordinary wording about fibres and mouldings. It does not require a hidden cipher; the revolutionary part is the integration of polymer reaction engineering and latent functionality.

## Priority next step

The most informative experimental programme is not to reproduce only one historical example. It is to make four matched-molecular-weight polymers - BPA/DGEBA, BPS/DGEBA, BPA/DGE-BPS and BPS/DGE-BPS - at controlled effective ratios, then compare:

- absolute molecular weight and branching;
- Tg, Vicat, crystallinity and melt stability;
- impact, fracture toughness and creep;
- water uptake and property retention;
- adhesion and controlled post-crosslinking;
- dielectric performance; and
- BPS/DGE-BPS/oligomer extractables.

That programme would separate the sulfone effect from molecular weight, validate the subtle catalyst/ratio bookkeeping, and reveal whether the most valuable modern form is a free thermoplastic, an adhesive film, a composite toughener or a membrane blend component.

\newpage
\appendix

# Carothers calculations

For a linear AA + BB system with `r` defined as the smaller initial functional-group population divided by the larger and `p` as conversion of the limiting groups:

$$X_n = \frac{1+r}{1+r-2rp}$$

At complete limiting-group conversion:

$$X_{n,\max} = \frac{1+r}{1-r}$$

At exact balance, `r = 1`:

$$X_n = \frac{1}{1-p}$$

\begin{center}
\includegraphics[width=0.91\textwidth]{../05_Figures/figure_02_carothers_conversion.png}
\end{center}

\begin{center}
\includegraphics[width=0.91\textwidth]{../05_Figures/figure_03_stoichiometric_ceiling.png}
\end{center}

| Nominal dihydroxy:diepoxy ratio | `r` | Ideal Xn ceiling |
|---:|---:|---:|
| 1.04:1 | 0.9615 | 51 |
| 1.02:1 | 0.9804 | 101 |
| 1.01:1 | 0.9901 | 201 |
| 1.00:1 | 1.0000 | no finite stoichiometric ceiling in the ideal model |
| 0.99:1 | 0.9900 | 199 |
| 0.98:1 | 0.9800 | 99 |
| 0.97:1 | 0.9700 | 65.7 |

These are ideal number-average degrees of polymerisation, not measured values. Cyclisation, unequal reactivity, branching, monofunctional impurities and incomplete conversion reduce them.

\newpage
# Documentary extracts

## Swedish front matter

The original first page identifies Shell, the inventors and the aryl-SO$_2$-aryl thermoplastic subject.

\begin{center}
\includegraphics[width=0.94\textwidth]{../05_Figures/document_01_swedish_front_matter.png}
\end{center}

## U.S. comparison table

The U.S. counterpart contains a comparison in which sulfone content is increased across related poly(hydroxy ether) compositions.

\begin{center}
\includegraphics[width=0.94\textwidth]{../05_Figures/document_02_us_table1_crop.png}
\end{center}

\newpage
# Claims map

| Claim | Core limitation | Interpretive significance |
|---:|---|---|
| 1 | Dry polar solvent, all species soluble, near-equimolar dihydroxy/diepoxy, aryl-sulfone, IV >=0.4 | The invention is the integrated process window. |
| 2 | Dihydric phenol geometry | Controls sterics/topology. |
| 3 | Di(epoxyalkyl) ether | Defines preferred bifunctional epoxide. |
| 4 | BPS + DGE-BPS | Maximum sulfone content in the preferred pair. |
| 5 | Product stays dissolved to IV >=0.8 | Higher-MW preferred embodiment. |
| 6 | Dielectric constant >=10 | Higher-polarity solvent preference. |
| 7 | Anhydrous catalyst | Protects functionality and conversion. |
| 8 | Catalyst is salt of reacting phenol | Integrates catalysis with feed chemistry. |
| 9 | Mono-alkali salt | Preferred phenolate form. |
| 10 | BPS mp >=240 C | Purity/isomer proxy. |
| 11 | DGE-BPS mp >=162 C | Purity proxy, with low chloride preferred in description. |

\newpage
# Data files supplied

The ZIP package includes machine-readable tables:

- `04_Data/patent_examples.csv`
- `04_Data/us3364178_table1.csv`
- `04_Data/carothers_stoichiometry.csv`
- `04_Data/application_assessment.csv`
- `04_Data/patent_family.csv`
- `04_Data/claims_map.csv`

These preserve the distinction between historical units, converted SI values, direct source data and interpretive notes.

# Use limitations

This report is scientific and historical analysis. It is not a legal opinion, a certified translation, a current safety data sheet, a regulatory clearance, or a validated synthesis protocol. Reproduction of the chemistry requires independent laboratory hazard assessment. Biomedical, food-contact and electronics uses require application-specific qualification.

File: Klootwijk/Arie_Klootwijk_SE301717B_Research_Package/Arie_Klootwijk_SE301717B_Research_Package/00_Review/bioengineering_and_safety.md
# A bioengineering reading

## What is genuinely interesting to a biological engineer

The repeat structure combines four useful motifs:

1. a rigid aromatic skeleton;
2. polar, thermally robust sulfone groups;
3. flexible hydroxypropyl-ether links; and
4. a high density of secondary hydroxyls.

That combination suggests a functional surface or blend component rather than an intrinsically bioactive polymer. The OH groups can support covalent derivatisation, hydrogen-bonding and adhesion. The sulfone/aromatic portion can provide stiffness, heat resistance and compatibility with other high-performance polymers.

## Plausible research directions

### Non-contact biosensor and microfluidic device layers

A BPS poly(hydroxy ether) could be screened as an adhesive dielectric, protective film or functionalised substrate in a device where the material is separated from the sample by another barrier. The most immediate value would be mechanical/electrical and interfacial, not biological.

### Functionalised membranes

The OH groups could be activated or grafted, and the polymer may blend with PES or related membrane polymers. Research questions include:

- whether the BPS version increases or decreases water wettability relative to BPA phenoxy;
- how it changes phase inversion and pore morphology;
- whether OH/sulfone interactions reduce or increase nonspecific protein adsorption;
- whether it improves toughness and heat sealing; and
- whether low-molecular-weight extractables can be driven to acceptable levels.

### Bioprocess hardware and sterile filtration

The patent shows thermal exposure at 160 C and a high HDT in one composition, while related phenoxy/PES art demonstrates sterile vent membranes. This supports testing in external housings, seals, membrane supports or adhesive layers. It does not establish steam-autoclave, gamma, EtO or repeated clean-in-place stability.

### Reactive chromatography or affinity support

The pendant OH groups are potential attachment points after chemical activation. However, the polymer is not intrinsically an ion exchanger, and the aromatic BPS content increases the burden of extractables and nonspecific adsorption characterisation.

## Why direct biomedical use is not the default

The original work predates current biological-evaluation and chemical-characterisation expectations. It does not address:

- residual BPS or DGE-BPS;
- low oligomers;
- hydrolyzable chloride;
- catalyst metals;
- degradation during sterilisation;
- cell response;
- sensitisation/irritation;
- systemic exposure; or
- long-term implantation.

Direct implant or drug-contact proposals should therefore be treated as low-confidence until a complete chemical and biological risk programme is passed.

# BPS, polymer safety and extractables

## Monomer hazard is not automatically polymer hazard

A purified high-molecular-weight polymer has very different absorption, mobility and biological availability from free BPS. It would be scientifically incorrect to equate the repeat unit with exposure to the monomer. It would be equally incorrect to ignore:

- unreacted BPS;
- DGE-BPS;
- cyclic or low oligomers;
- hydrolysis or thermal-degradation products; and
- surface-enriched low-molecular-weight fractions.

The risk question is therefore **what can migrate or be generated under actual use**, not merely what repeat unit is drawn.

## Current BPS hazard context

California OEHHA lists BPS for female reproductive toxicity (effective 2023), male reproductive toxicity (effective 2025) and developmental toxicity (effective December 2025). EFSA has also reviewed BPS studies and identified the need for further data. These listings do not determine the safety of every BPS-containing polymer, but they materially raise the evidentiary standard for food-contact, medical and chronic-exposure applications.

## Minimum analytical package for sensitive uses

A modern programme should include:

- targeted LC-MS/MS for BPS and DGE-BPS;
- non-target high-resolution MS for oligomers and transformation products;
- headspace/GC-MS for residual solvents and volatile degradation products;
- ICP-MS for sodium and other catalyst residues;
- total and hydrolyzable chlorine;
- extraction under exaggerated and simulated-use conditions;
- mass balance and surface-area-normalised reporting;
- sterilisation and hydrothermal aging before repeat extraction; and
- molecular-weight and spectroscopy checks after aging.

## Processing safety

The patent examples use hot acetophenone or sulfolane, alkaline phenolate, epoxide monomers, nitrogen blanketing and in one case a sealed tube. Reproduction requires local hazard evaluation, reaction calorimetry, pressure relief, solvent exposure control and validated oxygen-exclusion practice. The historical recipe is evidence, not a modern safe-operating procedure.

File: Klootwijk/Arie_Klootwijk_SE301717B_Research_Package/Arie_Klootwijk_SE301717B_Research_Package/00_Review/evidence_and_history.md
# What the SO2 bridge does - and does not do

## It is a diaryl sulfone, not "SO2 gas in a polymer"

The structural element is `Ar-S(=O)2-Ar`: sulfur in a high oxidation state, doubly bonded to two oxygens and covalently bound to two aromatic rings. It is:

- neutral rather than ionic;
- a backbone bridge rather than a pendant acid;
- strongly polar;
- relatively rigid and bulky; and
- electronically withdrawing from the aromatic rings.

It is not `SO2` dissolved in the material, not a sulfite, not a sulfonate and not a sulfonyl chloride. Under intended use it is not expected to liberate sulfur dioxide as a controlled function. Any sulfur-containing products of destructive pyrolysis would be decomposition products, not the claimed technology.

## Structure-property role

The most defensible molecular effects are:

- **higher cohesive energy and dipole-dipole interaction**, raising resistance to segmental motion;
- **greater backbone rigidity** than an isopropylidene or simple alkylene bridge;
- **higher softening/heat-distortion response**, directly shown in the U.S. comparison;
- **altered crystallisation and packing**, seen in the crystalline all-sulfone product;
- **enhanced polarity and solvent interactions**; and
- **increased phenol acidity**, which makes phenolate generation easier, while the electron-withdrawing ring can also moderate nucleophilicity.

The original U.S. counterpart makes the comparison unusually explicit. In its first three polymers, sulfone-bearing feed components are increased from zero to one to two:

| Polymer | Feed pair | Intrinsic viscosity | Yield stress | Tensile impact* | Vicat softening |
|---:|---|---:|---:|---:|---:|
| 1 | BPA + DGEBA | 0.57 | 600 kgf/cm2 (58.8 MPa) | 265 | 103 C |
| 2 | BPS + DGEBA | 0.67 | 750 kgf/cm2 (73.5 MPa) | 500 | 135 C |
| 3 | BPS + DGE-BPS | 0.70 | 820 kgf/cm2 (80.4 MPa) | 770 | 175 C |

\small *Historical patent units are retained; the method is not mapped to a modern SI impact standard.\normalsize

\begin{center}
\includegraphics[width=0.98\textwidth]{../05_Figures/figure_04_us_table1_sulfone_effect.png}
\end{center}

The trend is compelling, but not perfectly isolated: intrinsic viscosity also rises across the series. A modern experiment should compare matched absolute molecular weights and identical thermal histories.

## Polarity is beneficial and costly

The sulfone plus regularly spaced secondary OH groups gives strong polar interactions and potential adhesion. It also increases water affinity. In the Swedish all-sulfone Example 1, mass gain after 14 days at 20 C reaches 5.6 wt% in water, 5.1 wt% in 5% NaOH and 5.4 wt% in 5% sulfuric acid. The patent says no chemical change occurred, but modern use would require dimensional, mechanical, dielectric and extractables retention after conditioning.

## Why it is not intrinsically ion-conducting

An ion-exchange polymer needs fixed ionic groups such as sulfonate, phosphonate or quaternary ammonium. A neutral diaryl sulfone provides dipolar character but no dissociable charge. Post-sulfonation could create an ionomer, but that would be a new material with different water uptake, morphology and hydrolytic behaviour.

# Experimental evidence in the Swedish examples

## Example map

| Example | Core architecture | Process | IV in DMF | Selected outcome |
|---|---|---|---:|---|
| 1 | DGE-BPS + BPS | acetophenone, 100 C, 60 h | 0.43 | yield 75.5 MPa; impact 650; HDT 154 C; crystalline melt about 230 C |
| 2 | DGE-BPS + BPS | same, 20 h | 0.35 | impact only 110 despite similar yield |
| 3 | DGE-BPS + BPS | reheated to 150 C to redissolve | 0.46 / 0.50 | impact 650 / 620 |
| 4 | DGE-BPS + BPS | 150 C, 50 min; BPS stop | 1.37, then 1.29 after pressing | impact 690; very high IV reached rapidly |
| 5 | DGE-BPS + BPS | sulfolane, 105 C, 24 h | 0.42 | alternative polar sulfone solvent works |
| 6 | DGEBA + BPS | Example-4 type route | 0.82 | HDT 114 C; Tg about 130 C; water uptake 1.8% |

Full transcribed data are supplied in `04_Data/patent_examples.csv`.

## Molecular-weight threshold and toughness

The patent's clearest causal result is the contrast between Example 2 and Examples 1/3. At IV 0.35, tensile impact is 110 historical units. At IV 0.43-0.50, it is roughly 620-650. Yield stress changes much less. The inventors concluded that good impact strength required intrinsic viscosity above 0.35.

\begin{center}
\includegraphics[width=0.86\textwidth]{../05_Figures/figure_05_intrinsic_viscosity_impact.png}
\end{center}

This is exactly what a linear thermoplastic would be expected to show: once chains are long enough for entanglement and effective stress transfer, toughness rises nonlinearly. The data are sparse and unreplicated, but the qualitative threshold is strong.

## The crystallisation paradox

Crystallisation appears in two roles:

1. **A reaction failure mode:** if polymer crystallises out too early, active chain ends lose mobility and molecular weight stalls.
2. **A final material feature:** Example 1 is crystalline and birefringent, with a sharp diffraction pattern and crystallite melting near 230 C.

The invention therefore does not eliminate crystallinity. It delays phase separation until chain growth is sufficient. Example 3 makes the concept operational: temperature is raised to 150 C specifically to redissolve the crystallising product and continue polymerisation.

## Thermal aging at 160 C

Example 1 yield stress rises from 770 to 1,000 kgf/cm2 after 24 hours at 160 C and stays near that level through 100 hours. Possible explanations include annealing, increased crystallinity, physical aging or post-reaction. The result cannot be called unambiguously beneficial because post-aging elongation and impact were not reported. A stiffer/stronger but more brittle material could produce the same yield-stress trend.

## Melt-processing warning at 290 C

Example 4 reaches IV 1.37 but falls to 1.29 after pressing at 290 C, about a 5.8% decrease. Measurement scatter is unknown, so chain scission cannot be proven. Nevertheless, it signals that a modern process window must map molecular-weight retention versus temperature and residence time.

## Architecture tuning in Example 6

Replacing DGE-BPS with DGEBA leaves sulfone only in BPS. The product has Tg about 130 C and HDT 114 C, both below the all-sulfone result, but water uptake is only 1.8% after 140 hours. The comparison shows that sulfone content and hydroxyether density can tune heat/water trade-offs rather than produce one fixed material.

# Was the ordinary application language camouflage?

## Why patents sound broader and more mundane than the chemistry

Patents commonly list familiar forms - fibres, films, mouldings, castings, extrusions - to demonstrate utility and obtain broad practical coverage. Such wording can make the underlying materials concept seem less ambitious. Here, however, the claims themselves are technically specific and transparent. They focus on:

- equivalent balance;
- solvent polarity and nonreactivity;
- homogeneous chain growth;
- dryness;
- phenolate catalyst;
- molecular-weight threshold; and
- monomer purity.

That is not the pattern of a document hiding a different mechanism. It is the pattern of a process patent written to protect a difficult polymerisation window.

## The genuinely revolutionary layer

The forward-looking idea is **process now, react later**:

- Build a high-molecular-weight linear chain with epoxy chemistry.
- Retain a secondary OH at every ring opening.
- Shape it as a thermoplastic.
- Optionally exploit the OH functionality later for adhesion, crosslinking or interfacial coupling.

The original patent does not fully develop the fourth step, but the chemistry makes it possible. The later Shell thermoplastic/thermoset patent makes this latent capability explicit. Thus the "hidden" element is better described as an **under-emphasised platform property**, not an obfuscated alternate invention.

## Comparison with a conventional epoxy thermoset

| Feature | Klootwijk linear poly(hydroxy ether) | Conventional multifunctional epoxy cure |
|---|---|---|
| Principal functionality | two + two | often more than two effective network functions |
| Target topology | long, almost-linear chain | 3D network |
| Processing | solution or melt thermoplastic | liquid/low-MW resin then irreversible cure |
| Reworkability | potentially melt/re-dissolve before crosslinking | generally not melt-reprocessable |
| OH generation | one secondary OH per epoxide opening | also generated, but embedded in network |
| Latent reactivity | high; can be post-crosslinked | cure consumes the process window |
| Key risk | stoichiometric imbalance and chain stopping | gelation, cure shrinkage, exotherm |

# Historical and technological lineage

\begin{center}
\includegraphics[width=0.98\textwidth]{../05_Figures/figure_07_timeline.png}
\end{center}

## 1959-1968: the Klootwijk family of disclosures

The Netherlands priority was filed in 1959. GB 915,767 A published in 1963 and gives an English-language family description. SE 301 717 B and US 3,364,178 A were published in 1968. The U.S. document is a continuation and focuses more explicitly on the thermoplastic poly(hydroxyalkyl diphenyl sulfone) product and the sulfone-content comparison.

## Relation to fully aromatic polysulfone/polyethersulfone

A later dominant route to high-performance sulfone thermoplastics uses a bisphenolate plus activated diaryl dihalide in a nucleophilic aromatic substitution. US 4,108,837 describes high-molecular-weight polyarylene polyethers made in sulfoxide/sulfone solvents under dry, near-equimolar conditions. It states that even a 5% variation from equal molar amounts seriously reduces molecular weight and that polymer remaining dissolved gives higher molecular weight.

That later route independently confirms the same process logic but yields a different backbone: fully aromatic aryl ether-sulfone without the hydroxypropyl units. It helps explain why the Klootwijk material should not simply be called PSU or PESU.

## 1987: latent OH reactivity becomes explicit

EP 0 249 262 A2 describes linear diphenolic/diepoxide units that are lightly crosslinked through the secondary hydroxyls generated during formation. Its goal is a thermoplastic composition with thermosetting processing characteristics and a modulus/Tg/toughness balance. The Klootwijk family is recorded among the cited prior art.

This is the strongest evidence that the original linear poly(hydroxy ether) was a platform capable of being pushed toward thermoplastic-thermoset hybrids.

## 1991: phenoxy in filtration membranes

US 5,076,935 uses a phenoxy resin blended with polyethersulfone in porous filtration membranes. It describes uses including sterile vent filtration for fermentation tanks and reports improved membrane strength and easier melt sealing. The exact BPS poly(hydroxy ether) is not the disclosed phenoxy, so this is a close-analogue application, not direct proof.

## 2002: BPS high-molecular-weight epoxy for PCB film

US 6,451,878 B1 claims high-molecular-weight epoxy resin made from a difunctional epoxy and a dihydric phenol containing 70-100% BPS. It specifies:

- weight-average molecular weight 10,000-200,000;
- epoxy:phenolic-OH equivalent ratio 1:0.94-1.06;
- high 4,4'-BPS purity;
- low hydrolyzable chlorine/alpha-glycol impurity;
- low catalyst-derived ionic contamination; and
- use in printed-circuit-board insulating film.

It reports Tg up to about 155 C and thermal expansion around 50-60 ppm/C versus about 70 ppm/C for conventional epoxy. The echoes of the 1959 logic - equivalent balance, BPS purity, glycidyl impurity, high molecular weight and film processing - are unmistakable.

## 2004: material-class confirmation

Lü, Zheng and Tian published a material explicitly named **poly(hydroxyether sulfone)** synthesised from BPS and epichlorohydrin. They characterised hydrogen-bonding interactions involving OH, sulfone and ether sites. Their route and research question differ from the patent, but the paper confirms that the material identity inferred here is not a retrospective invention.

## Why the Klootwijk route may not have become the dominant "polysulfone"

The historical record in this package does not establish commercial decisions. Chemically plausible reasons include:

- demanding purity and equivalent control;
- solvent-heavy polymerisation and isolation;
- strong crystallisation/phase sensitivity;
- pendant-OH water uptake;
- a narrower melt-stability window than fully aromatic PSU/PESU;
- high-melting DGE-BPS monomer; and
- later availability of fully aromatic sulfone polymers with exceptional continuous-use performance.

These are inferences to test, not documented reasons for abandonment.

File: Klootwijk/Arie_Klootwijk_SE301717B_Research_Package/Arie_Klootwijk_SE301717B_Research_Package/00_Review/front_and_context.md
---
title-meta: "Arie Klootwijk's Sulfone-Containing Poly(hydroxy ether) Patent"
author-meta: "Prepared for Tom Klootwijk"
subject: "Forensic technical review of SE 301 717 B"
keywords:
  - Arie Klootwijk
  - SE 301 717 B
  - bisphenol S
  - poly(hydroxy ether)
  - phenoxy resin
  - step-growth polymerisation
lang: en-GB
papersize: a4
fontsize: 10pt
mainfont: Lato
sansfont: Lato
monofont: DejaVu Sans Mono
geometry:
  - top=23mm
  - bottom=22mm
  - left=22mm
  - right=22mm
toc: false
toc-depth: 2
numbersections: true
colorlinks: true
linkcolor: KTeal
urlcolor: KTeal
citecolor: KTeal
header-includes:
  - |
    \input{report_header.tex}
---

\begin{titlepage}
\thispagestyle{empty}
\pagecolor{KDark}
\color{white}
\vspace*{7mm}

{\sffamily\bfseries\fontsize{30}{34}\selectfont Arie Klootwijk's\par}
\vspace{2mm}
{\sffamily\bfseries\fontsize{30}{34}\selectfont Sulfone-Containing\par}
{\sffamily\bfseries\fontsize{30}{34}\selectfont Poly(hydroxy ether) Patent\par}

\vspace{9mm}
{\sffamily\fontsize{16}{21}\selectfont A forensic technical review of SE 301 717 B\par}
\vspace{2mm}
{\sffamily\fontsize{13}{18}\selectfont What the SO$_2$ bridge and near-equimolar chemistry were actually doing\par}

\vspace{12mm}
\begin{center}
\fcolorbox{KGold}{white}{\includegraphics[width=0.80\textwidth]{../05_Figures/document_01_swedish_front_matter.png}}
\end{center}

\vfill
{\sffamily\bfseries\large Prepared for Tom Klootwijk\par}
{\sffamily 14 August 2026\par}
\vspace{4mm}
{\sffamily\small Scientific-historical review - not a certified translation, legal opinion, regulatory submission or laboratory safety protocol.\par}
\end{titlepage}
\nopagecolor
\color{KText}
\setcounter{page}{1}
\begingroup
\small
\setlength{\parskip}{0pt}
\tableofcontents
\endgroup
\clearpage

# Executive finding

\begin{verdictbox}
\textbf{The most defensible conclusion is not that the patent concealed a different SO$_2$ technology. It is that it disclosed, unusually early, a reactive high-performance thermoplastic platform whose significance is easy to miss if it is read only as a fibre-and-moulding patent.}

The diaryl-SO$_2$ unit is a neutral sulfone bridge in the polymer backbone, not sulfur-dioxide gas, a sulfonate, a biological signalling group or an ion-exchange site. The near-equimolar language is the ordinary but unforgiving mathematics of bifunctional step-growth polymerisation: a 1-4\% imbalance can impose a hard ceiling on chain length. The genuinely forward-looking part is the integration of stoichiometry, monomer purity, dryness, solvent polarity, solubility and phase control to produce a \emph{linear epoxy-derived polymer} that remains thermoplastic and carries a secondary hydroxyl at every ring-opening event.
\end{verdictbox}

The patent's preferred reaction - bisphenol S (BPS) plus its diglycidyl ether - produces what would now be recognised as a **sulfone-containing poly(hydroxy ether)**, related to phenoxy or high-molecular-weight epoxy resins. It is distinct from commercial fully aromatic polysulfone/polyethersulfone, because its chain contains hydroxypropyl segments and abundant pendant OH groups.

Those hydroxyls make the material more than an inert moulding resin. They provide adhesion, hydrogen bonding, blend compatibility and a route to later crosslinking or derivatisation. A later Shell patent explicitly used linear diphenol-diepoxide units and lightly crosslinked them through the resulting secondary hydroxyl groups. A later BPS high-molecular-weight epoxy patent applied closely related ratio, purity and molecular-weight logic to printed-circuit-board insulating films. These are strong signs of technological lineage, though not proof that a single commercial product ran continuously from the 1959 work.

## Answer to the "what was he up to?" question

Arie Klootwijk and his co-inventors appear to have been doing four things at once:

1. **Turning epoxy chemistry into a linear engineering thermoplastic rather than a cured three-dimensional network.**
2. **Using the aryl-sulfone bridge to raise softening, heat-distortion and mechanical performance.**
3. **Solving a process-physics problem:** growing chains precipitated or crystallised too early, so the team selected polar, nonreactive solvents that kept the product mobile until high molecular weight was reached.
4. **Programming chain length and end groups** with near-equivalent bifunctional feeds, anhydrous phenolate catalyst and deliberate phenol-rich stopping.

That combination was genuinely sophisticated for a 1959 priority filing. It anticipated themes that are now familiar in high-performance polymers: reactive thermoplastics, thermoplastic-to-thermoset conversion, toughening of epoxy matrices, high-temperature dielectric films and structure-property tuning by polar aromatic groups.

## What the evidence does *not* support

There is no documentary or chemical evidence that the patent was a disguised route to:

- controlled release or storage of SO$_2$;
- intrinsic proton or ion transport;
- biological sulfur signalling;
- drug delivery, tissue scaffolds or implants; or
- a hidden energetic or catalytic material unrelated to polymers.

Those hypotheses fail because the sulfur is locked in a stable neutral diaryl sulfone and every claim, example, property test and later citation stays within macromolecular materials technology.

## Best modern application bets

The strongest opportunities, ranked by evidence, are:

- high-temperature dielectric, adhesive and build-up films for electronics;
- coatings, primers, hot-melt or reactive adhesives;
- thermoplastic tougheners and reactive interlayers in epoxy/composite systems;
- moulded, extruded or fibre products where a higher thermal window than BPA phenoxy is valuable;
- corrosion-resistant and barrier layers, subject to moisture and extractables testing; and
- membrane-blend or bio-device components as research hypotheses, not qualified uses.

Direct biological contact is a high-barrier proposition. Current hazard concern around BPS makes residual monomer, DGE-BPS, low oligomers and degradation products central. A high-molecular-weight polymer is not equivalent to free BPS, but that distinction must be demonstrated analytically and toxicologically.

## The most revealing overlooked detail

Example 1 is often read as 0.97 mol BPS against 1.00 mol DGE-BPS. The patent says phenol present as salt is included in the ratio. Adding the 0.05 mol monosodium-BPS catalyst gives an effective BPS-derived feed of **1.02:1** - exactly the phenol-rich boundary of the preferred range. The catalyst is therefore also part of the functional-group bookkeeping. This is not an encoded secret, but it is a subtle, deliberate piece of molecular-weight and end-group design.

\begin{center}
\includegraphics[width=0.94\textwidth]{../05_Figures/figure_08_evidence_ladder.png}
\end{center}

# Scope, method and confidence language

This review uses the user-supplied Swedish patent and its clean English translation as the primary basis. The British family publication and U.S. counterpart are used to resolve terminology and add directly corresponding comparison data. Later patents and literature are clearly labelled as context or extrapolation.

The report uses the following confidence language:

- **High:** directly stated/demonstrated in the original family or strongly validated by a later patent using substantially the same material logic.
- **Medium:** supported by close phenoxy/BPS analogues and by chemical mechanism, but not demonstrated for the exact Klootwijk polymer.
- **Low:** plausible only after substantial new chemistry or qualification.
- **Unsupported:** inconsistent with the claimed structure or lacking any documentary basis.

Historical numerical data are preserved in their published units; yield stress is also converted to MPa. No attempt is made to convert intrinsic viscosity into absolute molecular weight without a polymer-specific Mark-Houwink relation.

## Key limitations

The patent provides single historical examples, not a modern replicated dataset. It lacks SEC/GPC, molecular-weight distribution, spectroscopic structure confirmation, branching analysis, statistical uncertainty, long-term creep/fatigue, dielectric testing, flame testing, extractables/leachables and biocompatibility. The modern application discussion is therefore an evidence-weighted research roadmap, not a product qualification.

# What the patent literally covers

## Identity, dates and inventors

SE 301 717 B names R. W. Kreps, Arie Klootwijk and J. M. Goppel as inventors and Shell Internationale Research Maatschappij N.V. as applicant. The priority is Netherlands application 240 201 of 15 June 1959. The Swedish application was filed on 15 June 1960 and the laid-open specification was published on 17 June 1968. The British family publication appeared in 1963, and the corresponding U.S. continuation was issued in January 1968.

The Swedish title can read as though the diepoxide or both compounds must contain SO$_2$, but the body and Claim 1 are broader: the dihydroxy compound, the diepoxide, or both may contain the diaryl-sulfone bridge.

## Claim 1 as a process-window claim

The core claim requires the combination of:

- one or more dihydroxy compounds;
- a substantially equimolar quantity of one or more diepoxy compounds;
- an aryl-SO$_2$-aryl group in either or both reactant families;
- an alkaline catalyst;
- a substantially anhydrous ketone, nitrile, nitro compound, sulfoxide or sulfone solvent;
- solvent dielectric constant at least 5;
- solubility of both reactants and the growing polymer;
- low solvent reactivity toward phenol and epoxide; and
- continuation until intrinsic viscosity reaches at least 0.4.

This is not a claim to the sulfone group in isolation. It claims a coupled chemical and physical process that prevents premature termination.

\begin{center}
\includegraphics[width=0.93\textwidth]{../05_Figures/figure_09_process_window.png}
\end{center}

## Dependent-claim architecture

| Claim | Theme | Practical meaning |
|---:|---|---|
| 2 | Dihydric phenol geometry | Avoid ortho-related hydroxyl geometry when on the same ring. |
| 3 | Diepoxide class | Prefer di(epoxyalkyl) ethers, especially diglycidyl ethers. |
| 4 | Preferred pair | BPS plus DGE-BPS: sulfone in both feed components. |
| 5 | Higher-MW window | Keep product dissolved until intrinsic viscosity at least 0.8. |
| 6 | Higher solvent polarity | Prefer dielectric constant at least 10. |
| 7 | Anhydrous catalyst | Avoid adding water with the catalyst. |
| 8-9 | Catalyst identity | Use a salt of the participating dihydric phenol, especially a mono-alkali salt. |
| 10 | BPS purity proxy | BPS melting point at least 240 C. |
| 11 | DGE-BPS purity proxy | Diglycidyl ether melting point at least 162 C. |

The claim ladder reveals the inventors' hierarchy: first secure the homogeneous high-conversion process, then narrow to geometry, molecular weight, polarity, dryness, catalyst integration and monomer purity.

## The problem they said they solved

Earlier art allowed diphenylol sulfone and glycidyl chemistry but used ethanol or dioxane. The inventors attributed inferior products to either:

- crystallisation/precipitation of the product before sufficient molecular weight was reached; or
- solvent acting as a chain stopper.

Their solution was to keep the growing macromolecule in a solvent that dissolved it and did not attack either functional group. This is a phase-behaviour intervention as much as a reaction-chemistry intervention.
